Repository: catastropiyush/EquiP

# EquiP: Machine Learning Model for Predicting Equilibrium Plateau Pressure of Metal Composition

## Project Overview

Metal hydrides play a pivotal role in a wide range of technologies, including hydrogen storage, compression, heat management, and catalysis. Their performance is fundamentally governed by the thermodynamics of metal–hydrogen interactions, which determine key operational condition of these systems. One of the most critical thermodynamic parameters is the equilibrium plateau pressure (P<sub>eq</sub>), it defines the conditions under which hydrogen absorption and desorption occur, directly influencing the temperature and pressure ranges suitable for system operation. Traditionally, determining P<sub>eq</sub> requires extensive experimental measurements, creating a bottleneck in the pace of materials discovery and optimization.

🧠 Introducing EquiP

EquiP is a machine learning framework designed to predict the ln(P<sub>eq</sub>) (in MPa) of metal hydrides as a function of temperature. Rather than providing only single-point predictions, EquiP generates complete Van’t Hoff plots (P<sub>eq</sub> vs. 1/T), enabling rapid estimation of key thermodynamic parameters: ΔH (enthalpy of hydride formation) and ΔS (entropy of hydride formation)
```
EquiP/
│
├── data/
│   ├── EQUIP_Input.csv          # Main dataset (composition, features, target)
│   ├── EQUIP_Input_Mg.csv            # Optional Mg-based subset for focused tests
│
├── model/
│   ├── EquiP_Traning.ipynb        # Main ML workflow script (KRR training + Validation + SHAP + LOCO)
│   ├── EquiP_Mg_XRD_Model.ipynb   # Model trained only on Mg-based compositions with XRD information
│
├── output/
│   ├── parity_plot.png            # Predicted vs Experimental ln(Peq)
│   ├── shap_summary.png           # SHAP feature importance summary
│   ├── loco_results.csv           # Leave-One-Composition-Out (LOCO) validation
│   ├── results_summary.txt        # Model performance report
│
├── README.md                      # Project documentation (this file)
├── requirements.txt               # Python dependencies
└── LICENSE                        # License file (e.g., MIT or CC BY 4.0)
```
⚙️ Installation
1. Clone the repository

    git clone https://github.com/ashwinidverma/EquiP.git

    cd EquiP

2. Create a virtual environment

    python -m venv venv

    source venv/bin/activate      # (or venv\Scripts\activate on Windows)


3. Install dependencies

   pip install -r requirements.txt


🚀 Usage

Run the main model

To train and evaluate EquiP: python model/EquiP_Traning.ipynb

To train and evaluate Mg-EquiP with XRD: python model/EquiP_Mg_XRD_Model.ipynb 


This script:

Loads and preprocesses the dataset

Trains a Kernel Ridge Regression (KRR) model with RBF kernel

Generates parity and SHAP plots

Performs cross-validation and LOCO tests

Saves all outputs in the output/ folder

🧠 Key Features

  Experimental Dataset: consisting of 293 data points extracted from Van't Hoff plots of 77 compositions.
  
  Feature Set: Includes temperature, elemental, and hydriding features (e.g., Ehyd, ΔEN, ΔVol, etc.)

  Thermodynamic consistency: Model predictions can reproduce ΔH and ΔS from Van’t Hoff behavior.

  LOCO validation: Evaluate model reliability for unseen compositions.

  Interpretability: SHAP analysis provides insight into which features most strongly affect P<sub>eq</sub>.

📈 Results & Insights

Comparative analyses demonstrate that incorporating domain-informed features and structural descriptors significantly improves model performance. Even with limited data, intelligen feature design grounded in domain knowledge enables improved predictions of complex material properties.

🧩 Citation

Verma, A.; Joshi, K. (2025). *What drives property prediction for solid-state hydrogen storage? Data or smart features?* **ChemRxiv.** [https://doi.org/10.26434/chemrxiv-2025-9cvm9](https://doi.org/10.26434/chemrxiv-2025-9cvm9)

File: Data/EQUIP_Input.csv (part 1 of 3)
no,SrNo,PDF_name,Type,Compostion,Class,composition_final,Element,Fraction,Frac,Temperature_in_plot,Pressure_plot,Pressure unit,unit,Temperature(oC)_graph,Temperature,Temperature_1,Ln(P)_Mpa,Ln(P)_bar,Pressure(MPa),AN,Period,AR,CR,VWR,EN,Density,EA,MP,BP,VEC,FIE,TC,BM,HF,MV,Mass,SH,M-M_Eng,M-M_Bond,M-H_Bond,M-H_Eng,formation_H,en_at_H,formation_M,en_at_M,vol_H,vol_M,vol_diff,EN.Diff,M-H.EN.Diff,Atomic.Size.Diff,dSmix
7,8,MgSnZn,Lit_PCT,Mg 95 Sn 3 Zn 2,Mg+TM+Ln+,Mg0.95Sn0.03Zn0.02,Mg    Sn   Zn  ,0.95 0.03 0.02,0.95 0.03 0.02,0.2029,1.278,Ln(P) (MPa),1000/RT,319.74,593,593,-1.0246,1.278,0.36,13.5,3.08,1.5966,130.35,219.95,1.3363,2.0151,0.0333,904.907,1420.88,2.26,7.6755,156.41,45.89,8.622,13.9514,27.9634,983.27,-0.1557,3.444,1.7682,-2.2394,-0.2653,-3.0775,0.0107,-1.6548,63.2494,44.796,0.2645,0.1196,-0.8637,1.73,1.9303
8,9,MgSnZn,Lit_PCT,Mg 95 Sn 3 Zn 2,Mg+TM+Ln+,Mg0.95Sn0.03Zn0.02,Mg    Sn   Zn  ,0.95 0.03 0.02,0.95 0.03 0.02,0.21,0.8382,Ln(P) (MPa),1000/RT,299.82,573,573,-1.4644,0.8382,0.23,13.5,3.08,1.5966,130.35,219.95,1.3363,2.0151,0.0333,904.907,1420.88,2.26,7.6755,156.41,45.89,8.622,13.9514,27.9634,983.27,-0.1557,3.444,1.7682,-2.2394,-0.2653,-3.0775,0.0107,-1.6548,63.2494,44.796,0.2645,0.1196,-0.8637,1.73,1.9303
9,10,MgSnZn,Lit_PCT,Mg 95 Sn 3 Zn 2,Mg+TM+Ln+,Mg0.95Sn0.03Zn0.02,Mg    Sn   Zn  ,0.95 0.03 0.02,0.95 0.03 0.02,0.2176,0.3064,Ln(P) (MPa),1000/RT,279.63,553,553,-1.9962,0.3064,0.14,13.5,3.08,1.5966,130.35,219.95,1.3363,2.0151,0.0333,904.907,1420.88,2.26,7.6755,156.41,45.89,8.622,13.9514,27.9634,983.27,-0.1557,3.444,1.7682,-2.2394,-0.2653,-3.0775,0.0107,-1.6548,63.2494,44.796,0.2645,0.1196,-0.8637,1.73,1.9303
10,39,17,PCI,Mg-0.05In,Mg+TM+Ln+,In0.05Mg0.95,Mg   In,0.95 0.05,0.95 0.05,1.5114,2.9706,Ln(P) (bar),1000/T,388.64,663,663,0.668,2.9706,1.95,13.85,3.1,1.603,130.7,220,1.3335,2.0185,0.02,897.39,1428.5,2.05,7.557,156.1,44.5,8.428,14.0665,28.8355,980.65,-0.1295,3.4735,1.7765,-2.2775,-0.2565,-3.07,0.011,-1.6465,60.409,43.884,0.268,0.1025,-0.8665,1,1.6506
11,40,17,PCI,Mg-0.05In,Mg+TM+Ln+,In0.05Mg0.95,Mg   In,0.95 0.05,0.95 0.05,1.5842,2.3529,Ln(P) (bar),1000/T,358.25,633,633,0.0504,2.3529,1.05,13.85,3.1,1.603,130.7,220,1.3335,2.0185,0.02,897.39,1428.5,2.05,7.557,156.1,44.5,8.428,14.0665,28.8355,980.65,-0.1295,3.4735,1.7765,-2.2775,-0.2565,-3.07,0.011,-1.6465,60.409,43.884,0.268,0.1025,-0.8665,1,1.6506
12,41,17,PCI,Mg-0.05In,Mg+TM+Ln+,In0.05Mg0.95,Mg   In,0.95 0.05,0.95 0.05,1.6624,1.6226,Ln(P) (bar),1000/T,328.55,603,603,-0.68,1.6225,0.51,13.85,3.1,1.603,130.7,220,1.3335,2.0185,0.02,897.39,1428.5,2.05,7.557,156.1,44.5,8.428,14.0665,28.8355,980.65,-0.1295,3.4735,1.7765,-2.2775,-0.2565,-3.07,0.011,-1.6465,60.409,43.884,0.268,0.1025,-0.8665,1,1.6506
13,42,17,PCI,Mg-0.05In,Mg+TM+Ln+,In0.05Mg0.95,Mg   In,0.95 0.05,0.95 0.05,1.748,0.8382,Ln(P) (bar),1000/T,299.08,573,573,-1.4643,0.8383,0.23,13.85,3.1,1.603,130.7,220,1.3335,2.0185,0.02,897.39,1428.5,2.05,7.557,156.1,44.5,8.428,14.0665,28.8355,980.65,-0.1295,3.4735,1.7765,-2.2775,-0.2565,-3.07,0.011,-1.6465,60.409,43.884,0.268,0.1025,-0.8665,1,1.6506
14,43,17,PCI,Mg-0.10In,Mg+TM+Ln+,In0.1Mg0.9,Mg   In,0.9 0.1,0.9 0.1,1.5084,3.0539,Ln(P) (bar),1000/T,389.95,663,663,0.7513,3.0539,2.12,15.7,3.2,1.606,131.4,220,1.357,2.297,0.04,872.78,1477,2.1,7.464,152.2,44,8.156,14.153,33.361,941.3,-0.209,3.477,1.783,-2.365,-0.223,-3.05,0.012,-1.703,60.848,42.968,0.286,0.1411,-0.843,1,2.7029
15,44,17,PCI,Mg-0.10In,Mg+TM+Ln+,In0.1Mg0.9,Mg   In,0.9 0.1,0.9 0.1,1.5792,2.4559,Ln(P) (bar),1000/T,360.23,633,633,0.1533,2.4559,1.17,15.7,3.2,1.606,131.4,220,1.357,2.297,0.04,872.78,1477,2.1,7.464,152.2,44,8.156,14.153,33.361,941.3,-0.209,3.477,1.783,-2.365,-0.223,-3.05,0.012,-1.703,60.848,42.968,0.286,0.1411,-0.843,1,2.7029
16,45,17,PCI,Mg-0.10In,Mg+TM+Ln+,In0.1Mg0.9,Mg   In,0.9 0.1,0.9 0.1,1.654,1.8137,Ln(P) (bar),1000/T,331.61,603,603,-0.4889,1.8137,0.61,15.7,3.2,1.606,131.4,220,1.357,2.297,0.04,872.78,1477,2.1,7.464,152.2,44,8.156,14.153,33.361,941.3,-0.209,3.477,1.783,-2.365,-0.223,-3.05,0.012,-1.703,60.848,42.968,0.286,0.1411,-0.843,1,2.7029
17,46,17,PCI,Mg-0.10In,Mg+TM+Ln+,In0.1Mg0.9,Mg   In,0.9 0.1,0.9 0.1,1.746,1.0637,Ln(P) (bar),1000/T,299.72,573,573,-1.2389,1.0637,0.29,15.7,3.2,1.606,131.4,220,1.357,2.297,0.04,872.78,1477,2.1,7.464,152.2,44,8.156,14.153,33.361,941.3,-0.209,3.477,1.783,-2.365,-0.223,-3.05,0.012,-1.703,60.848,42.968,0.286,0.1411,-0.843,1,2.7029
18,47,17,PCI,Mg-15In,Mg+TM+Ln+,In0.15Mg0.85,Mg  In,0.85 0.15,0.85 0.15,1.4891,3.3088,Ln(P) (bar),1000/T,398.54,673,673,1.0062,3.3088,2.74,17.55,3.3,1.609,132.1,220,1.3805,2.5755,0.06,848.17,1525.5,2.15,7.371,148.3,43.5,7.884,14.2395,37.8865,901.95,-0.2885,3.4805,1.7895,-2.4525,-0.1895,-3.03,0.013,-1.7595,61.287,42.052,0.304,0.1679,-0.8195,1.41,3.5146
19,48,17,PCI,Mg-15In,Mg+TM+Ln+,In0.15Mg0.85,Mg  In,0.85 0.15,0.85 0.15,1.5658,2.6177,Ln(P) (bar),1000/T,365.63,643,643,0.3151,2.6177,1.37,17.55,3.3,1.609,132.1,220,1.3805,2.5755,0.06,848.17,1525.5,2.15,7.371,148.3,43.5,7.884,14.2395,37.8865,901.95,-0.2885,3.4805,1.7895,-2.4525,-0.1895,-3.03,0.013,-1.7595,61.287,42.052,0.304,0.1679,-0.8195,1.41,3.5146
20,49,17,PCI,Mg-15In,Mg+TM+Ln+,In0.15Mg0.85,Mg  In,0.85 0.15,0.85 0.15,1.6124,2.1716,Ln(P) (bar),1000/T,347.2,623,623,-0.131,2.1716,0.88,17.55,3.3,1.609,132.1,220,1.3805,2.5755,0.06,848.17,1525.5,2.15,7.371,148.3,43.5,7.884,14.2395,37.8865,901.95,-0.2885,3.4805,1.7895,-2.4525,-0.1895,-3.03,0.013,-1.7595,61.287,42.052,0.304,0.1679,-0.8195,1.41,3.5146
21,50,17,PCI,Mg-15In,Mg+TM+Ln+,In0.15Mg0.85,Mg  In,0.85 0.15,0.85 0.15,1.6703,1.7108,Ln(P) (bar),1000/T,325.7,603,603,-0.5918,1.7108,0.55,17.55,3.3,1.609,132.1,220,1.3805,2.5755,0.06,848.17,1525.5,2.15,7.371,148.3,43.5,7.884,14.2395,37.8865,901.95,-0.2885,3.4805,1.7895,-2.4525,-0.1895,-3.03,0.013,-1.7595,61.287,42.052,0.304,0.1679,-0.8195,1.41,3.5146
22,51,17,PCI,Mg-20In,Mg+TM+Ln+,In0.2Mg0.8,Mg  In,0.8 0.2,0.8 0.2,1.5099,3.1716,Ln(P) (bar),1000/T,389.3,663,663,0.869,3.1716,2.38,19.4,3.4,1.612,132.8,220,1.404,2.854,0.08,823.56,1574,2.2,7.278,144.4,43,7.612,14.326,42.412,862.6,-0.368,3.484,1.796,-2.54,-0.156,-3.01,0.014,-1.816,61.726,41.136,0.322,0.1879,-0.796,1.41,4.1606
23,52,17,PCI,Mg-20In,Mg+TM+Ln+,In0.2Mg0.8,Mg  In,0.8 0.2,0.8 0.2,1.5822,2.5392,Ln(P) (bar),1000/T,359.04,633,633,0.2366,2.5392,1.27,19.4,3.4,1.612,132.8,220,1.404,2.854,0.08,823.56,1574,2.2,7.278,144.4,43,7.612,14.326,42.412,862.6,-0.368,3.484,1.796,-2.54,-0.156,-3.01,0.014,-1.816,61.726,41.136,0.322,0.1879,-0.796,1.41,4.1606
24,53,17,PCI,Mg-20In,Mg+TM+Ln+,In0.2Mg0.8,Mg  In,0.8 0.2,0.8 0.2,1.6584,1.8333,Ln(P) (bar),1000/T,329.99,603,603,-0.4693,1.8333,0.63,19.4,3.4,1.612,132.8,220,1.404,2.854,0.08,823.56,1574,2.2,7.278,144.4,43,7.612,14.326,42.412,862.6,-0.368,3.484,1.796,-2.54,-0.156,-3.01,0.014,-1.816,61.726,41.136,0.322,0.1879,-0.796,1.41,4.1606
25,54,17,PCI,Mg-20In,Mg+TM+Ln+,In0.2Mg0.8,Mg  In,0.8 0.2,0.8 0.2,1.7416,1.0686,Ln(P) (bar),1000/T,301.19,573,573,-1.234,1.0686,0.29,19.4,3.4,1.612,132.8,220,1.404,2.854,0.08,823.56,1574,2.2,7.278,144.4,43,7.612,14.326,42.412,862.6,-0.368,3.484,1.796,-2.54,-0.156,-3.01,0.014,-1.816,61.726,41.136,0.322,0.1879,-0.796,1.41,4.1606
26,55,17,PCI,Mg-10Al,Mg+TM+Ln+,Al0.1Mg0.9,Mg  Al,0.9 0.1,0.9 0.1,1.507,2.9875,Ln(P) (bar),1000/T,390.56,664,664,0.6849,2.9875,1.98,12.1,3,1.583,128.8,219,1.34,1.836,0.043,923.15,1516,2.1,7.484,167.5,48.1,8.9,13.581,24.577,1008.4,-0.225,3.423,1.761,-2.411,-0.274,-3.142,0.009,-1.806,76.668,41.967,0.318,0.09,-0.86,3.16,2.7029
27,56,17,PCI,Mg-10Al,Mg+TM+Ln+,Al0.1Mg0.9,Mg  Al,0.9 0.1,0.9 0.1,1.5798,2.2996,Ln(P) (bar),1000/T,359.98,633,633,-0.003,2.2996,1,12.1,3,1.583,128.8,219,1.34,1.836,0.043,923.15,1516,2.1,7.484,167.5,48.1,8.9,13.581,24.577,1008.4,-0.225,3.423,1.761,-2.411,-0.274,-3.142,0.009,-1.806,76.668,41.967,0.318,0.09,-0.86,3.16,2.7029
28,57,17,PCI,Mg-10Al,Mg+TM+Ln+,Al0.1Mg0.9,Mg  Al,0.9 0.1,0.9 0.1,1.6721,1.4051,Ln(P) (bar),1000/T,325.05,598,598,-0.8975,1.4051,0.41,12.1,3,1.583,128.8,219,1.34,1.836,0.043,923.15,1516,2.1,7.484,167.5,48.1,8.9,13.581,24.577,1008.4,-0.225,3.423,1.761,-2.411,-0.274,-3.142,0.009,-1.806,76.668,41.967,0.318,0.09,-0.86,3.16,2.7029
29,58,17,PCI,Mg-10Al,Mg+TM+Ln+,Al0.1Mg0.9,Mg  Al,0.9 0.1,0.9 0.1,1.7266,0.8951,Ln(P) (bar),1000/T,306.18,579,579,-1.4074,0.8951,0.24,12.1,3,1.583,128.8,219,1.34,1.836,0.043,923.15,1516,2.1,7.484,167.5,48.1,8.9,13.581,24.577,1008.4,-0.225,3.423,1.761,-2.411,-0.274,-3.142,0.009,-1.806,76.668,41.967,0.318,0.09,-0.86,3.16,2.7029
30,59,17,PCI,Mg-5Al-5In,Mg+TM+Ln+,Al0.05In0.05Mg0.9,Mg Al In,0.9 0.05 0.05,0.9 0.05 0.05,1.4987,3.1168,Ln(P) (bar),1000/T,394.23,667,667,0.8143,3.1169,2.26,13.9,3.1,1.5945,130.1,219.5,1.3485,2.0665,0.0415,897.965,1496.5,2.1,7.474,159.85,46.05,8.528,13.867,28.969,974.85,-0.217,3.45,1.772,-2.388,-0.2485,-3.096,0.0105,-1.7545,68.758,42.4675,0.302,0.1187,-0.8515,2.45,3.2792
31,60,17,PCI,Mg-5Al-5In,Mg+TM+Ln+,Al0.05In0.05Mg0.9,Mg Al In,0.9 0.05 0.05,0.9 0.05 0.05,1.5766,2.4094,Ln(P) (bar),1000/T,361.28,634,634,0.1068,2.4094,1.11,13.9,3.1,1.5945,130.1,219.5,1.3485,2.0665,0.0415,897.965,1496.5,2.1,7.474,159.85,46.05,8.528,13.867,28.969,974.85,-0.217,3.45,1.772,-2.388,-0.2485,-3.096,0.0105,-1.7545,68.758,42.4675,0.302,0.1187,-0.8515,2.45,3.2792
32,61,17,PCI,Mg-5Al-5In,Mg+TM+Ln+,Al0.05In0.05Mg0.9,Mg Al In,0.9 0.05 0.05,0.9 0.05 0.05,1.65,1.7263,Ln(P) (bar),1000/T,333.07,606,606,-0.5763,1.7263,0.56,13.9,3.1,1.5945,130.1,219.5,1.3485,2.0665,0.0415,897.965,1496.5,2.1,7.474,159.85,46.05,8.528,13.867,28.969,974.85,-0.217,3.45,1.772,-2.388,-0.2485,-3.096,0.0105,-1.7545,68.758,42.4675,0.302,0.1187,-0.8515,2.45,3.2792
33,62,17,PCI,Mg-5Al-5In,Mg+TM+Ln+,Al0.05In0.05Mg0.9,Mg Al In,0.9 0.05 0.05,0.9 0.05 0.05,1.7335,1.0992,Ln(P) (bar),1000/T,303.85,577,577,-1.2033,1.0993,0.3,13.9,3.1,1.5945,130.1,219.5,1.3485,2.0665,0.0415,897.965,1496.5,2.1,7.474,159.85,46.05,8.528,13.867,28.969,974.85,-0.217,3.45,1.772,-2.388,-0.2485,-3.096,0.0105,-1.7545,68.758,42.4675,0.302,0.1187,-0.8515,2.45,3.2792
34,63,17,PCI,Mg-5Al-10In,Mg+TM+Ln+,Al0.05In0.1Mg0.85,Mg Al  In,0.85 0.05 0.1,0.85 0.05 0.1,1.4983,3.2407,Ln(P) (bar),1000/T,394.42,667,667,0.9381,3.2407,2.56,15.75,3.2,1.5975,130.8,219.5,1.372,2.345,0.0615,873.355,1545,2.15,7.381,155.95,45.55,8.256,13.9535,33.4945,935.5,-0.2965,3.4535,1.7785,-2.4755,-0.215,-3.076,0.0115,-1.811,69.197,41.5515,0.32,0.1507,-0.828,2.65,4.3085
35,64,17,PCI,Mg-5Al-10In,Mg+TM+Ln+,Al0.05In0.1Mg0.85,Mg Al  In,0.85 0.05 0.1,0.85 0.05 0.1,1.5779,2.5331,Ln(P) (bar),1000/T,360.77,634,634,0.2305,2.5331,1.26,15.75,3.2,1.5975,130.8,219.5,1.372,2.345,0.0615,873.355,1545,2.15,7.381,155.95,45.55,8.256,13.9535,33.4945,935.5,-0.2965,3.4535,1.7785,-2.4755,-0.215,-3.076,0.0115,-1.811,69.197,41.5515,0.32,0.1507,-0.828,2.65,4.3085
36,65,17,PCI,Mg-5Al-10In,Mg+TM+Ln+,Al0.05In0.1Mg0.85,Mg Al  In,0.85 0.05 0.1,0.85 0.05 0.1,1.6291,2.1044,Ln(P) (bar),1000/T,340.85,614,614,-0.1982,2.1044,0.82,15.75,3.2,1.5975,130.8,219.5,1.372,2.345,0.0615,873.355,1545,2.15,7.381,155.95,45.55,8.256,13.9535,33.4945,935.5,-0.2965,3.4535,1.7785,-2.4755,-0.215,-3.076,0.0115,-1.811,69.197,41.5515,0.32,0.1507,-0.828,2.65,4.3085
37,66,17,PCI,Mg-5Al-10In,Mg+TM+Ln+,Al0.05In0.1Mg0.85,Mg Al  In,0.85 0.05 0.1,0.85 0.05 0.1,1.6825,1.6374,Ln(P) (bar),1000/T,321.37,594,594,-0.6651,1.6375,0.51,15.75,3.2,1.5975,130.8,219.5,1.372,2.345,0.0615,873.355,1545,2.15,7.381,155.95,45.55,8.256,13.9535,33.4945,935.5,-0.2965,3.4535,1.7785,-2.4755,-0.215,-3.076,0.0115,-1.811,69.197,41.5515,0.32,0.1507,-0.828,2.65,4.3085
38,67,17,PCI,Mg-5Al-5In-2Zn-1Si,Mg+TM+Ln+,Al0.05In0.05Mg0.87Si0.01Zn0.02,Mg Al In Zn Si,0.87 0.05 0.05 0.02 0.01,0.87 0.05 0.05 0.02 0.01,1.5135,3.0524,Ln(P) (bar),1000/T,387.73,661,661,0.7498,3.0524,2.12,14.28,3.12,1.586,129.93,219.2,1.3612,2.1804,0.0554,900.989,1505,2.32,7.5138,158.95,47.1,8.916,13.7513,29.8282,959.11,-0.2636,3.4308,1.7668,-2.4041,-0.2337,-3.0879,0.0102,-1.7863,68.5278,42.1038,0.3051,0.1367,-0.8388,4.12,4.5316
39,68,17,PCI,Mg-5Al-5In-2Zn-1Si,Mg+TM+Ln+,Al0.05In0.05Mg0.87Si0.01Zn0.02,Mg Al In Zn Si,0.87 0.05 0.05 0.02 0.01,0.87 0.05 0.05 0.02 0.01,1.5826,2.3762,Ln(P) (bar),1000/T,358.88,632,632,0.0736,2.3762,1.08,14.28,3.12,1.586,129.93,219.2,1.3612,2.1804,0.0554,900.989,1505,2.32,7.5138,158.95,47.1,8.916,13.7513,29.8282,959.11,-0.2636,3.4308,1.7668,-2.4041,-0.2337,-3.0879,0.0102,-1.7863,68.5278,42.1038,0.3051,0.1367,-0.8388,4.12,4.5316
40,69,17,PCI,Mg-5Al-5In-2Zn-1Si,Mg+TM+Ln+,Al0.05In0.05Mg0.87Si0.01Zn0.02,Mg Al In Zn Si,0.87 0.05 0.05 0.02 0.01,0.87 0.05 0.05 0.02 0.01,1.6584,1.7191,Ln(P) (bar),1000/T,329.98,603,603,-0.5835,1.7191,0.56,14.28,3.12,1.586,129.93,219.2,1.3612,2.1804,0.0554,900.989,1505,2.32,7.5138,158.95,47.1,8.916,13.7513,29.8282,959.11,-0.2636,3.4308,1.7668,-2.4041,-0.2337,-3.0879,0.0102,-1.7863,68.5278,42.1038,0.3051,0.1367,-0.8388,4.12,4.5316
41,70,17,PCI,Mg-5Al-5In-2Zn-1Si,Mg+TM+Ln+,Al0.05In0.05Mg0.87Si0.01Zn0.02,Mg Al In Zn Si,0.87 0.05 0.05 0.02 0.01,0.87 0.05 0.05 0.02 0.01,1.7444,0.981,Ln(P) (bar),1000/T,300.27,573,573,-1.3216,0.981,0.27,14.28,3.12,1.586,129.93,219.2,1.3612,2.1804,0.0554,900.989,1505,2.32,7.5138,158.95,47.1,8.916,13.7513,29.8282,959.11,-0.2636,3.4308,1.7668,-2.4041,-0.2337,-3.0879,0.0102,-1.7863,68.5278,42.1038,0.3051,0.1367,-0.8388,4.12,4.5316
42,71,17,PCI,Mg-10Al-6In-2Zn-2Ga,Mg+TM+Ln+,Al0.1Ga0.02In0.04Mg0.82Zn0.02,Mg  Al In Zn Ga,0.82 0.1 0.04 0.02 0.02,0.82 0.1 0.04 0.02 0.02,1.5006,3.1238,Ln(P) (bar),1000/T,393.42,666,666,0.8212,3.1238,2.27,14.32,3.12,1.5772,129.3,218.6,1.3756,2.25,0.0672,886.494,1572.76,2.36,7.4114,160.96,48.66,8.5932,13.5104,29.927,951.3,-0.3222,3.4114,1.7622,-2.512,-0.2218,-3.0994,0.0094,-1.8734,76.4648,41.5532,0.3182,0.1442,-0.8244,4.12,5.6391
43,72,17,PCI,Mg-10Al-6In-2Zn-2Ga,Mg+TM+Ln+,Al0.1Ga0.02In0.04Mg0.82Zn0.02,Mg  Al In Zn Ga,0.82 0.1 0.04 0.02 0.02,0.82 0.1 0.04 0.02 0.02,1.5528,2.7,Ln(P) (bar),1000/T,370.99,644,644,0.3974,2.7,1.49,14.32,3.12,1.5772,129.3,218.6,1.3756,2.25,0.0672,886.494,1572.76,2.36,7.4114,160.96,48.66,8.5932,13.5104,29.927,951.3,-0.3222,3.4114,1.7622,-2.512,-0.2218,-3.0994,0.0094,-1.8734,76.4648,41.5532,0.3182,0.1442,-0.8244,4.12,5.6391
44,73,17,PCI,Mg-10Al-6In-2Zn-2Ga,Mg+TM+Ln+,Al0.1Ga0.02In0.04Mg0.82Zn0.02,Mg  Al In Zn Ga,0.82 0.1 0.04 0.02 0.02,0.82 0.1 0.04 0.02 0.02,1.6011,2.2857,Ln(P) (bar),1000/T,351.56,625,625,-0.0169,2.2857,0.98,14.32,3.12,1.5772,129.3,218.6,1.3756,2.25,0.0672,886.494,1572.76,2.36,7.4114,160.96,48.66,8.5932,13.5104,29.927,951.3,-0.3222,3.4114,1.7622,-2.512,-0.2218,-3.0994,0.0094,-1.8734,76.4648,41.5532,0.3182,0.1442,-0.8244,4.12,5.6391
57,97,78,PCI,Mg-8at%Ni,Mg+TM+Ln+,Mg0.92Ni0.08,Mg Ni,0.92 0.08,0.92 0.08,1.6097,3.0946,Ln(P/P0) (MPa),1000/T,348.25,621,621,0.792,3.0946,2.21,13.28,3.08,1.572,129.28,218.4,1.358,2.3136,0.0928,986.32,1510,2.64,7.6492,154.48,55.8,9.38,13.3888,27.0604,974,-0.3852,3.3588,1.7452,-2.3948,-0.2764,-3.2196,0.0092,-1.9252,56.1668,42.0552,0.2428,0.1628,-0.842,6,2.3178
58,98,78,PCI,Mg-8at%Ni,Mg+TM+Ln+,Mg0.92Ni0.08,Mg Ni,0.92 0.08,0.92 0.08,1.7482,1.8717,Ln(P/P0) (MPa),1000/T,299.02,572,572,-0.4309,1.8717,0.65,13.28,3.08,1.572,129.28,218.4,1.358,2.3136,0.0928,986.32,1510,2.64,7.6492,154.48,55.8,9.38,13.3888,27.0604,974,-0.3852,3.3588,1.7452,-2.3948,-0.2764,-3.2196,0.0092,-1.9252,56.1668,42.0552,0.2428,0.1628,-0.842,6,2.3178
59,99,78,PCI,Mg-8at%Ni,Mg+TM+Ln+,Mg0.92Ni0.08,Mg Ni,0.92 0.08,0.92 0.08,1.9134,0.436,Ln(P/P0) (MPa),1000/T,249.64,523,523,-1.8666,0.436,0.15,13.28,3.08,1.572,129.28,218.4,1.358,2.3136,0.0928,986.32,1510,2.64,7.6492,154.48,55.8,9.38,13.3888,27.0604,974,-0.3852,3.3588,1.7452,-2.3948,-0.2764,-3.2196,0.0092,-1.9252,56.1668,42.0552,0.2428,0.1628,-0.842,6,2.3178
60,100,78,PCI,Mg-15at%Ni,Mg+TM+Ln+,Mg0.85Ni0.15,Mg  Ni,0.85 0.15,0.85 0.15,1.599,3.0727,Ln(P/P0) (MPa),1000/T,352.37,625,625,0.7701,3.0727,2.16,14.4,3.15,1.5475,128.65,217,1.4,2.8155,0.174,1042.6,1623.75,3.2,7.6485,149.65,65.25,9.975,12.8715,29.467,933.75,-0.6785,3.2615,1.7235,-2.574,-0.2645,-3.333,0.0085,-2.2185,52.839,39.6535,0.2365,0.2142,-0.8,8.06,3.5146
61,101,78,PCI,Mg-15at%Ni,Mg+TM+Ln+,Mg0.85Ni0.15,Mg  Ni,0.85 0.15,0.85 0.15,1.7412,1.8272,Ln(P/P0) (MPa),1000/T,301.33,574,574,-0.4753,1.8272,0.62,14.4,3.15,1.5475,128.65,217,1.4,2.8155,0.174,1042.6,1623.75,3.2,7.6485,149.65,65.25,9.975,12.8715,29.467,933.75,-0.6785,3.2615,1.7235,-2.574,-0.2645,-3.333,0.0085,-2.2185,52.839,39.6535,0.2365,0.2142,-0.8,8.06,3.5146
62,102,78,PCI,Mg-15at%Ni,Mg+TM+Ln+,Mg0.85Ni0.15,Mg  Ni,0.85 0.15,0.85 0.15,1.9089,0.3289,Ln(P/P0) (MPa),1000/T,250.87,524,524,-1.9737,0.3289,0.14,14.4,3.15,1.5475,128.65,217,1.4,2.8155,0.174,1042.6,1623.75,3.2,7.6485,149.65,65.25,9.975,12.8715,29.467,933.75,-0.6785,3.2615,1.7235,-2.574,-0.2645,-3.333,0.0085,-2.2185,52.839,39.6535,0.2365,0.2142,-0.8,8.06,3.5146
45,81,41,PCI,Mg 88 Y 12,Mg+TM+Ln+,Mg0.88Y0.12,Mg    Y   ,0.88 0.12,0.88 0.12,1.46849835242429,2.73980072179507,Ln(P/P0) (MPa),1000/RT,407.96773710991,681,681,0.44,1.55,15.48,15.24,3.24,1.624,133.84,222.4,1.2992,2.0676,0.0372,1026.76,1647.72,2.12,7.4784,142.84,44.52,9.024,14.688,32.062,933.36,-0.728,3.3668,1.788,-2.664,-0.3536,-3.3468,0.0088,-2.1744,56.9856,47.5312,0.1096,0.03,-0.9008,4,3.0508
46,82,41,PCI,Mg 88 Y 12,Mg+TM+Ln+,Mg0.88Y0.12,Mg    Y   ,0.88 0.12,0.88 0.12,1.53478738427742,2.08190804958418,Ln(P/P0) (MPa),1000/RT,378.556046292889,652,652,-0.22,0.8,8.02,15.24,3.24,1.624,133.84,222.4,1.2992,2.0676,0.0372,1026.76,1647.72,2.12,7.4784,142.84,44.52,9.024,14.688,32.062,933.36,-0.728,3.3668,1.788,-2.664,-0.3536,-3.3468,0.0088,-2.1744,56.9856,47.5312,0.1096,0.03,-0.9008,4,3.0508
47,83,41,PCI,Mg 88 Y 12,Mg+TM+Ln+,Mg0.88Y0.12,Mg    Y   ,0.88 0.12,0.88 0.12,1.60751608347717,1.34018515612741,Ln(P/P0) (MPa),1000/RT,349.077757279373,622,622,-0.96,0.38,3.82,15.24,3.24,1.624,133.84,222.4,1.2992,2.0676,0.0372,1026.76,1647.72,2.12,7.4784,142.84,44.52,9.024,14.688,32.062,933.36,-0.728,3.3668,1.788,-2.664,-0.3536,-3.3468,0.0088,-2.1744,56.9856,47.5312,0.1096,0.03,-0.9008,4,3.0508
48,84,41,PCI,Mg 88 Y 12,Mg+TM+Ln+,Mg0.88Y0.12,Mg    Y   ,0.88 0.12,0.88 0.12,1.68727757727915,0.556252942099482,Ln(P/P0) (MPa),1000/RT,319.670710181883,593,593,-1.75,0.17,1.74,15.24,3.24,1.624,133.84,222.4,1.2992,2.0676,0.0372,1026.76,1647.72,2.12,7.4784,142.84,44.52,9.024,14.688,32.062,933.36,-0.728,3.3668,1.788,-2.664,-0.3536,-3.3468,0.0088,-2.1744,56.9856,47.5312,0.1096,0.03,-0.9008,4,3.0508
67,107,87,PCI,Mg 85 Ni 15 -0.2 wt. % Ti,Mg+TM+Ln+,Mg0.92Ni0.07Ti0.01,Mg    Ni   Ti,0.92 0.07 0.001,0.92 0.07 0.01,1.5968,1.1616,Ln(P) (bar),1000/T,353.26,626,626,-1.141,1.1616,0.32,13.22,3.08,1.5741,129.43,218.55,1.3543,2.2696,0.082,988.41,1515.55,2.58,7.6411,153.79,55.1,9.395,13.4291,26.9522,974.75,-0.4211,3.3572,1.7477,-2.3992,-0.2797,-3.2334,0.0092,-1.9463,56.8362,42.2967,0.2468,0.1543,-0.8457,5.74,2.5684
68,108,87,PCI,Mg 85 Ni 15 -0.2 wt. % Ti,Mg+TM+Ln+,Mg0.92Ni0.07Ti0.01,Mg    Ni   Ti,0.92 0.07 0.001,0.92 0.07 0.01,1.6694,0.5729,Ln(P) (bar),1000/T,326.02,599,599,-1.7296,0.573,0.18,13.22,3.08,1.5741,129.43,218.55,1.3543,2.2696,0.082,988.41,1515.55,2.58,7.6411,153.79,55.1,9.395,13.4291,26.9522,974.75,-0.4211,3.3572,1.7477,-2.3992,-0.2797,-3.2334,0.0092,-1.9463,56.8362,42.2967,0.2468,0.1543,-0.8457,5.74,2.5684
69,109,87,PCI,Mg 85 Ni 15 -0.2 wt. % Ti,Mg+TM+Ln+,Mg0.92Ni0.07Ti0.01,Mg    Ni   Ti,0.92 0.07 0.001,0.92 0.07 0.01,1.7467,-0.2514,Ln(P) (bar),1000/T,299.51,573,573,-2.554,-0.2514,0.08,13.22,3.08,1.5741,129.43,218.55,1.3543,2.2696,0.082,988.41,1515.55,2.58,7.6411,153.79,55.1,9.395,13.4291,26.9522,974.75,-0.4211,3.3572,1.7477,-2.3992,-0.2797,-3.2334,0.0092,-1.9463,56.8362,42.2967,0.2468,0.1543,-0.8457,5.74,2.5684
70,110,87,PCI,Mg 85 Ni 15 -0.2 wt. % Ti,Mg+TM+Ln+,Mg0.92Ni0.07Ti0.01,Mg    Ni   Ti,0.92 0.07 0.001,0.92 0.07 0.01,1.9241,-1.6233,Ln(P) (bar),1000/T,246.72,520,520,-3.9259,-1.6233,0.02,13.22,3.08,1.5741,129.43,218.55,1.3543,2.2696,0.082,988.41,1515.55,2.58,7.6411,153.79,55.1,9.395,13.4291,26.9522,974.75,-0.4211,3.3572,1.7477,-2.3992,-0.2797,-3.2334,0.0092,-1.9463,56.8362,42.2967,0.2468,0.1543,-0.8457,5.74,2.5684
71,111,87,PCI,Mg 68 Ti 9 Ni 23,Mg+TM+Ln+,Mg0.68Ni0.23Ti0.09,Mg    Ti   Ni   ,0.68 0.09 0.23,0.68 0.09 0.23,1.5312,2.0382,Ln(P) (bar),1000/T,380.08,653,653,-0.2643,2.0383,0.77,16.58,3.32,1.5069,128.47,214.95,1.4687,3.6384,0.274,1198.09,1949.95,4.02,7.5739,131.71,81.9,11.555,11.9779,34.3378,842.75,-1.7139,3.0108,1.6933,-3.0488,-0.2653,-3.7326,0.0068,-3.1207,50.7818,35.9943,0.2572,0.2498,-0.7313,9.7,6.7929
72,112,87,PCI,Mg 68 Ti 9 Ni 23,Mg+TM+Ln+,Mg0.68Ni0.23Ti0.09,Mg    Ti   Ni   ,0.68 0.09 0.23,0.68 0.09 0.23,1.6309,1.0161,Ln(P) (bar),1000/T,340.16,613,613,-1.2865,1.0161,0.28,16.58,3.32,1.5069,128.47,214.95,1.4687,3.6384,0.274,1198.09,1949.95,4.02,7.5739,131.71,81.9,11.555,11.9779,34.3378,842.75,-1.7139,3.0108,1.6933,-3.0488,-0.2653,-3.7326,0.0068,-3.1207,50.7818,35.9943,0.2572,0.2498,-0.7313,9.7,6.7929
73,113,87,PCI,Mg 68 Ti 9 Ni 23,Mg+TM+Ln+,Mg0.68Ni0.23Ti0.09,Mg    Ti   Ni   ,0.68 0.09 0.23,0.68 0.09 0.23,1.7452,0.2076,Ln(P) (bar),1000/T,299.99,573,573,-2.095,0.2076,0.12,16.58,3.32,1.5069,128.47,214.95,1.4687,3.6384,0.274,1198.09,1949.95,4.02,7.5739,131.71,81.9,11.555,11.9779,34.3378,842.75,-1.7139,3.0108,1.6933,-3.0488,-0.2653,-3.7326,0.0068,-3.1207,50.7818,35.9943,0.2572,0.2498,-0.7313,9.7,6.7929
194,359,203,PCT,Mg 1.8 Ag 0.2 Ni,Mg+TM+Ln+,Ag0.07Mg0.6Ni0.33,Mg    Ag    Ni,0.6 0.07 0.33,0.6 0.07 0.33,1.7392,-0.3939,Ln(Peq)(atm),1000/T,301.97,575,575,-0.3939,1.9087,0.67,19.73,3.47,1.474,128.64,212.7,1.5514,4.7186,0.4738,1209.23,1990.17,5.27,7.6418,156.13,93.4,11.687,11.2823,41.5046,775.3,-1.5825,2.9476,1.6572,-3.1426,-0.2052,-3.6176,0.006,-3.0595,43.3466,31.552,0.2469,0.2956,-0.6486,10.95,7.138
195,360,203,PCT,Mg 1.8 Ag 0.2 Ni,Mg+TM+Ln+,Ag0.07Mg0.6Ni0.33,Mg    Ag    Ni,0.6 0.07 0.33,0.6 0.07 0.33,1.9067,-1.368,Ln(Peq)(atm),1000/T,251.47,524,524,-1.368,0.9346,0.25,19.73,3.47,1.474,128.64,212.7,1.5514,4.7186,0.4738,1209.23,1990.17,5.27,7.6418,156.13,93.4,11.687,11.2823,41.5046,775.3,-1.5825,2.9476,1.6572,-3.1426,-0.2052,-3.6176,0.006,-3.0595,43.3466,31.552,0.2469,0.2956,-0.6486,10.95,7.138
196,361,203,PCT,Mg 1.8 Ag 0.2 Ni,Mg+TM+Ln+,Ag0.07Mg0.6Ni0.33,Mg    Ag    Ni,0.6 0.07 0.33,0.6 0.07 0.33,2.1109,-2.7544,Ln(Peq)(atm),1000/T,200.72,474,474,-2.7544,-0.4518,0.06,19.73,3.47,1.474,128.64,212.7,1.5514,4.7186,0.4738,1209.23,1990.17,5.27,7.6418,156.13,93.4,11.687,11.2823,41.5046,775.3,-1.5825,2.9476,1.6572,-3.1426,-0.2052,-3.6176,0.006,-3.0595,43.3466,31.552,0.2469,0.2956,-0.6486,10.95,7.138
181,342,157,PCT,Nd1.5Mg1.5Co9,Mg+TM+Ln+,Co0.75Mg0.12Nd0.12,Nd  Mg  Co ,0.12 0.12 0.75,0.12 0.12 0.75,3.0957,31.8625,P (bar),1000/T,323.02,323,323,1.1588,3.4614,3.19,29.1818,4.1212,1.3397,111.2121,207.8788,1.7212,7.803,0.5606,1608,2954.0303,7.4242,7.5673,97.2121,145.697,14.1879,9.2042,65.0742,465.6061,-6.3664,2.2339,1.6006,-5.4879,-0.1476,-5.7718,0.0012,-6.1573,45.9227,38.7455,0.1297,0.2823,-0.474,11.79,6.0249
182,343,157,PCT,Nd1.5Mg1.5Co9,Mg+TM+Ln+,Co0.75Mg0.12Nd0.12,Nd  Mg  Co ,0.12 0.12 0.75,0.12 0.12 0.75,3.4106,11.305,P (bar),1000/T,293.2,293,293,0.1227,2.4252,1.13,29.1818,4.1212,1.3397,111.2121,207.8788,1.7212,7.803,0.5606,1608,2954.0303,7.4242,7.5673,97.2121,145.697,14.1879,9.2042,65.0742,465.6061,-6.3664,2.2339,1.6006,-5.4879,-0.1476,-5.7718,0.0012,-6.1573,45.9227,38.7455,0.1297,0.2823,-0.474,11.79,6.0249
183,344,157,PCT,Nd1.5Mg1.5Co9,Mg+TM+Ln+,Co0.75Mg0.12Nd0.12,Nd  Mg  Co ,0.12 0.12 0.75,0.12 0.12 0.75,3.6596,4.7975,P (bar),1000/T,273.26,273,273,-0.7345,1.5681,0.48,29.1818,4.1212,1.3397,111.2121,207.8788,1.7212,7.803,0.5606,1608,2954.0303,7.4242,7.5673,97.2121,145.697,14.1879,9.2042,65.0742,465.6061,-6.3664,2.2339,1.6006,-5.4879,-0.1476,-5.7718,0.0012,-6.1573,45.9227,38.7455,0.1297,0.2823,-0.474,11.79,6.0249
184,345,157,PCT,Nd2MgCo9,Mg+TM+Ln+,Co0.75Mg0.08Nd0.17,Nd Mg Co ,0.17 0.08 0.75,0.17 0.08 0.75,2.834,4.1585,P (bar),1000/T,352.85,353,353,-0.8774,1.4252,0.42,31.41,4.26,1.3443,104.9,209.25,1.7086,8.0059,0.58,1619.74,3036.64,7.42,7.4621,90.69,144.04,14.053,9.582,70.6631,429.65,-6.8212,2.2083,1.6168,-5.7434,-0.1715,-5.82,0.0008,-6.2706,45.1312,43.6585,-0.0031,0.2995,-0.4914,12.17,5.9786
185,346,157,PCT,Nd2MgCo9,Mg+TM+Ln+,Co0.75Mg0.08Nd0.17,Nd Mg Co ,0.17 0.08 0.75,0.17 0.08 0.75,3.0936,1.2946,P (bar),1000/T,323.25,323,323,-2.0444,0.2582,0.13,31.41,4.26,1.3443,104.9,209.25,1.7086,8.0059,0.58,1619.74,3036.64,7.42,7.4621,90.69,144.04,14.053,9.582,70.6631,429.65,-6.8212,2.2083,1.6168,-5.7434,-0.1715,-5.82,0.0008,-6.2706,45.1312,43.6585,-0.0031,0.2995,-0.4914,12.17,5.9786
186,347,157,PCT,Nd2MgCo9,Mg+TM+Ln+,Co0.75Mg0.08Nd0.17,Nd Mg Co ,0.17 0.08 0.75,0.17 0.08 0.75,3.4128,0.3545,P (bar),1000/T,293.02,293,293,-3.3395,-1.0369,0.04,31.41,4.26,1.3443,104.9,209.25,1.7086,8.0059,0.58,1619.74,3036.64,7.42,7.4621,90.69,144.04,14.053,9.582,70.6631,429.65,-6.8212,2.2083,1.6168,-5.7434,-0.1715,-5.82,0.0008,-6.2706,45.1312,43.6585,-0.0031,0.2995,-0.4914,12.17,5.9786
232,408,79,PCT,Mg-50% ZrCrFe,Mg+TM+Ln+,Cr0.112Fe0.1043Mg0.7193Zr0.0639,Mg Zr Cr Fe,0.7193 0.0639 0.112 0.1043,0.7193 0.0639 0.112 0.1043,1.7436,0.9535,Ln(P) (bar),1000/T,300.53,574,574,-1.349,0.9536,0.26,16.5957,3.3443,1.5232,130.2928,217.3932,1.4048,3.2953,0.1193,1226.9217,1937.9217,3.2022,7.5123,135.4974,74.0951,11.3408,12.5066,34.9818,848.8813,-2.8043,3.1539,2.1468,-3.3829,-0.1797,-4.0034,0.0072,-3.6561,56.9056,40.6272,0.2231,0.1817,-0.7948,9.59,7.4308
233,409,79,PCT,Mg-50% ZrCrFe,Mg+TM+Ln+,Cr0.112Fe0.1043Mg0.7193Zr0.0639,Mg Zr Cr Fe,0.7193 0.0639 0.112 0.1043,0.7193 0.0639 0.112 0.1043,1.8243,0.1732,Ln(P) (bar),1000/T,275.16,548,548,-2.1294,0.1732,0.12,16.5957,3.3443,1.5232,130.2928,217.3932,1.4048,3.2953,0.1193,1226.9217,1937.9217,3.2022,7.5123,135.4974,74.0951,11.3408,12.5066,34.9818,848.8813,-2.8043,3.1539,2.1468,-3.3829,-0.1797,-4.0034,0.0072,-3.6561,56.9056,40.6272,0.2231,0.1817,-0.7948,9.59,7.4308
234,410,79,PCT,Mg-50% ZrCrFe,Mg+TM+Ln+,Cr0.112Fe0.1043Mg0.7193Zr0.0639,Mg Zr Cr Fe,0.7193 0.0639 0.112 0.1043,0.7193 0.0639 0.112 0.1043,1.9124,-0.4809,Ln(P) (bar),1000/T,249.9,523,523,-2.7835,-0.4809,0.06,16.5957,3.3443,1.5232,130.2928,217.3932,1.4048,3.2953,0.1193,1226.9217,1937.9217,3.2022,7.5123,135.4974,74.0951,11.3408,12.5066,34.9818,848.8813,-2.8043,3.1539,2.1468,-3.3829,-0.1797,-4.0034,0.0072,-3.6561,56.9056,40.6272,0.2231,0.1817,-0.7948,9.59,7.4308
283,0,257,PCT,Mg0.85Ni0.08Y0.08,Mg+TM+Ln+,Mg0.85Ni0.08Y0.08,Y Mg Ni,0.08 0.85 0.08,0.08 0.85 0.08,1.53515318416523,-0.068571428571429,Ln(P) MPa,1000/T,378.400791995732,651,651,-2.37,0.09,0.93,15.4059405940594,3.23762376237624,1.58811881188119,131.821782178218,220,1.35039603960396,2.52415841584158,0.116435643564356,1054.83168316832,1685.42574257426,2.71287128712871,7.53594059405941,143.207920792079,55.3762376237624,9.58712871287129,13.8619801980198,32.15,917.267326732673,-0.829405940594059,3.29178217821782,1.75732673267327,-2.70564356435644,-0.318514851485148,-3.38782178217822,0.008415841584158,-2.30762376237624,54.2345544554455,43.8851485148515,0.15019801980198,0.1667,-0.8581,7.14,4.5086
284,0,257,PCT,Mg0.85Ni0.08Y0.08,Mg+TM+Ln+,Mg0.85Ni0.08Y0.08,Y Mg Ni,0.08 0.85 0.08,0.08 0.85 0.08,1.58218244406196,-0.445714285714286,Ln(P) MPa,1000/T,359.038361791378,632,632,-2.75,0.06,0.64,15.4059405940594,3.23762376237624,1.58811881188119,131.821782178218,220,1.35039603960396,2.52415841584158,0.116435643564356,1054.83168316832,1685.42574257426,2.71287128712871,7.53594059405941,143.207920792079,55.3762376237624,9.58712871287129,13.8619801980198,32.15,917.267326732673,-0.829405940594059,3.29178217821782,1.75732673267327,-2.70564356435644,-0.318514851485148,-3.38782178217822,0.008415841584158,-2.30762376237624,54.2345544554455,43.8851485148515,0.15019801980198,0.1667,-0.8581,7.14,4.5086
285,0,257,PCT,Mg0.85Ni0.08Y0.08,Mg+TM+Ln+,Mg0.85Ni0.08Y0.08,Y Mg Ni,0.08 0.85 0.08,0.08 0.85 0.08,1.63177280550775,-1.00571428571429,Ln(P) MPa,1000/T,339.830411577325,613,613,-3.31,0.04,0.37,15.4059405940594,3.23762376237624,1.58811881188119,131.821782178218,220,1.35039603960396,2.52415841584158,0.116435643564356,1054.83168316832,1685.42574257426,2.71287128712871,7.53594059405941,143.207920792079,55.3762376237624,9.58712871287129,13.8619801980198,32.15,917.267326732673,-0.829405940594059,3.29178217821782,1.75732673267327,-2.70564356435644,-0.318514851485148,-3.38782178217822,0.008415841584158,-2.30762376237624,54.2345544554455,43.8851485148515,0.15019801980198,0.1667,-0.8581,7.14,4.5086
286,0,257,PCT,Mg0.85Ni0.08Y0.08,Mg+TM+Ln+,Mg0.85Ni0.08Y0.08,Y Mg Ni,0.08 0.85 0.08,0.08 0.85 0.08,1.68506024096386,-1.52,Ln(P) MPa,1000/T,320.450593450592,593,593,-3.82,0.02,0.22,15.4059405940594,3.23762376237624,1.58811881188119,131.821782178218,220,1.35039603960396,2.52415841584158,0.116435643564356,1054.83168316832,1685.42574257426,2.71287128712871,7.53594059405941,143.207920792079,55.3762376237624,9.58712871287129,13.8619801980198,32.15,917.267326732673,-0.829405940594059,3.29178217821782,1.75732673267327,-2.70564356435644,-0.318514851485148,-3.38782178217822,0.008415841584158,-2.30762376237624,54.2345544554455,43.8851485148515,0.15019801980198,0.1667,-0.8581,7.14,4.5086
63,103,80,PCI,Mg 90 Ce 5 Y 5,Mg+TM+Ln+,Ce0.05Mg0.9Y0.05,Mg    Ce   Y  ,0.9 0.05 0.05,0.9 0.05 0.05,1.5277,1.5786,Ln(P/P0) (MPa),1000/T,381.58,655,655,-0.72,1.5786,0.48,15.65,3.25,1.6215,125.1,222.4,1.296,2.124,0.0405,973.1,1608.3,2.1,7.473,145.4,43.65,8.675,14.6235,33.3305,942.5,-0.616,3.3795,1.793,-2.5395,-0.333,-3.2855,0.009,-2.0505,57.815,44.973,0.1985,0.0447,-0.904,4,3.2792
64,104,80,PCI,Mg 90 Ce 5 Y 5,Mg+TM+Ln+,Ce0.05Mg0.9Y0.05,Mg    Ce   Y  ,0.9 0.05 0.05,0.9 0.05 0.05,1.5788,1.0836,Ln(P/P0) (MPa),1000/T,360.4,633,633,-1.22,1.0836,0.3,15.65,3.25,1.6215,125.1,222.4,1.296,2.124,0.0405,973.1,1608.3,2.1,7.473,145.4,43.65,8.675,14.6235,33.3305,942.5,-0.616,3.3795,1.793,-2.5395,-0.333,-3.2855,0.009,-2.0505,57.815,44.973,0.1985,0.0447,-0.904,4,3.2792
65,105,80,PCI,Mg 90 Ce 5 Y 5,Mg+TM+Ln+,Ce0.05Mg0.9Y0.05,Mg    Ce   Y  ,0.9 0.05 0.05,0.9 0.05 0.05,1.6327,0.6015,Ln(P/P0) (MPa),1000/T,339.5,612,612,-1.7,0.6015,0.18,15.65,3.25,1.6215,125.1,222.4,1.296,2.124,0.0405,973.1,1608.3,2.1,7.473,145.4,43.65,8.675,14.6235,33.3305,942.5,-0.616,3.3795,1.793,-2.5395,-0.333,-3.2855,0.009,-2.0505,57.815,44.973,0.1985,0.0447,-0.904,4,3.2792
66,106,80,PCI,Mg 90 Ce 5 Y 5,Mg+TM+Ln+,Ce0.05Mg0.9Y0.05,Mg    Ce   Y  ,0.9 0.05 0.05,0.9 0.05 0.05,1.6905,0.091,Ln(P/P0) (MPa),1000/T,318.55,592,592,-2.21,0.091,0.11,15.65,3.25,1.6215,125.1,222.4,1.296,2.124,0.0405,973.1,1608.3,2.1,7.473,145.4,43.65,8.675,14.6235,33.3305,942.5,-0.616,3.3795,1.793,-2.5395,-0.333,-3.2855,0.009,-2.0505,57.815,44.973,0.1985,0.0447,-0.904,4,3.2792
197,362,223,PCT,SmMg 11 Ni,Mg+TM+Ln+,Mg0.85Ni0.08Sm0.08,Sm Mg    Ni,0.08 0.85 0.08,0.08 0.85 0.08,1.532,0.2087,Ln(Peq)(MPa),1000/T,379.74,653,653,-2.0939,0.2087,0.12,17.2277,3.3168,1.5889,118.9901,220.1584,1.3464,2.7523,0.1315,1019.3465,1563.1287,2.7129,7.49,142.8911,55.1386,9.3574,13.9071,37.0173,909.1881,-1.7894,3.3132,1.7708,-3.1674,-0.309,-3.3237,0.0084,-2.1698,71.4187,46.6067,0.2706,0.1703,-0.8621,7.21,4.5086
198,363,223,PCT,SmMg 11 Ni,Mg+TM+Ln+,Mg0.85Ni0.08Sm0.08,Sm Mg    Ni,0.08 0.85 0.08,0.08 0.85 0.08,1.5804,-0.2279,Ln(Peq)(MPa),1000/T,359.75,633,633,-2.5305,-0.2279,0.08,17.2277,3.3168,1.5889,118.9901,220.1584,1.3464,2.7523,0.1315,1019.3465,1563.1287,2.7129,7.49,142.8911,55.1386,9.3574,13.9071,37.0173,909.1881,-1.7894,3.3132,1.7708,-3.1674,-0.309,-3.3237,0.0084,-2.1698,71.4187,46.6067,0.2706,0.1703,-0.8621,7.21,4.5086
199,364,223,PCT,SmMg 11 Ni,Mg+TM+Ln+,Mg0.85Ni0.08Sm0.08,Sm Mg    Ni,0.08 0.85 0.08,0.08 0.85 0.08,1.63,-0.7377,Ln(Peq)(MPa),1000/T,340.5,613,613,-3.0402,-0.7376,0.05,17.2277,3.3168,1.5889,118.9901,220.1584,1.3464,2.7523,0.1315,1019.3465,1563.1287,2.7129,7.49,142.8911,55.1386,9.3574,13.9071,37.0173,909.1881,-1.7894,3.3132,1.7708,-3.1674,-0.309,-3.3237,0.0084,-2.1698,71.4187,46.6067,0.2706,0.1703,-0.8621,7.21,4.5086
200,365,223,PCT,SmMg 11 Ni,Mg+TM+Ln+,Mg0.85Ni0.08Sm0.08,Sm Mg    Ni,0.08 0.85 0.08,0.08 0.85 0.08,1.6872,-1.2767,Ln(Peq)(MPa),1000/T,319.7,593,593,-3.5793,-1.2767,0.03,17.2277,3.3168,1.5889,118.9901,220.1584,1.3464,2.7523,0.1315,1019.3465,1563.1287,2.7129,7.49,142.8911,55.1386,9.3574,13.9071,37.0173,909.1881,-1.7894,3.3132,1.7708,-3.1674,-0.309,-3.3237,0.0084,-2.1698,71.4187,46.6067,0.2706,0.1703,-0.8621,7.21,4.5086
3,4,9,PCI,Mg 90 Ce 5 Sm 5,Mg+TM+Ln+,Ce0.05Mg0.9Sm0.05,Mg    Ce   Sm  ,0.9 0.05 0.05,0.9 0.05 0.05,1.5394,1.8113,Ln(P) (MPa),1000/T,379.08,653,653,-0.4912,1.8113,0.61,16.8,3.3,1.622,117,222.5,1.2935,2.268,0.05,950.7,1531.1,2.1,7.444,145.2,43.5,8.53,14.652,36.403,937.4,-1.222,3.393,1.8015,-2.831,-0.327,-3.245,0.009,-1.9635,68.6625,46.691,0.2745,0.05,-0.9065,4.12,3.2792
4,5,9,PCI,Mg 90 Ce 5 Sm 5,Mg+TM+Ln+,Ce0.05Mg0.9Sm0.05,Mg    Ce   Sm  ,0.9 0.05 0.05,0.9 0.05 0.05,1.587,1.3402,Ln(P) (MPa),1000/T,359.1,633,633,-0.9624,1.3402,0.38,16.8,3.3,1.622,117,222.5,1.2935,2.268,0.05,950.7,1531.1,2.1,7.444,145.2,43.5,8.53,14.652,36.403,937.4,-1.222,3.393,1.8015,-2.831,-0.327,-3.245,0.009,-1.9635,68.6625,46.691,0.2745,0.05,-0.9065,4.12,3.2792
5,6,9,PCI,Mg 90 Ce 5 Sm 5,Mg+TM+Ln+,Ce0.05Mg0.9Sm0.05,Mg    Ce   Sm  ,0.9 0.05 0.05,0.9 0.05 0.05,1.6374,0.8459,Ln(P) (MPa),1000/T,338.66,613,613,-1.4566,0.8459,0.23,16.8,3.3,1.622,117,222.5,1.2935,2.268,0.05,950.7,1531.1,2.1,7.444,145.2,43.5,8.53,14.652,36.403,937.4,-1.222,3.393,1.8015,-2.831,-0.327,-3.245,0.009,-1.9635,68.6625,46.691,0.2745,0.05,-0.9065,4.12,3.2792
6,7,9,PCI,Mg 90 Ce 5 Sm 5,Mg+TM+Ln+,Ce0.05Mg0.9Sm0.05,Mg    Ce   Sm  ,0.9 0.05 0.05,0.9 0.05 0.05,1.6921,0.3227,Ln(P) (MPa),1000/T,318.54,593,593,-1.9799,0.3227,0.14,16.8,3.3,1.622,117,222.5,1.2935,2.268,0.05,950.7,1531.1,2.1,7.444,145.2,43.5,8.53,14.652,36.403,937.4,-1.222,3.393,1.8015,-2.831,-0.327,-3.245,0.009,-1.9635,68.6625,46.691,0.2745,0.05,-0.9065,4.12,3.2792
74,114,88,PCI,La 5 Mg 85 Ni 10,Mg+TM+Ln+,La0.05Mg0.85Ni0.1,La   Mg    Ni   ,0.05 0.85 0.1,0.05 0.85 0.1,1.5796,1.5733,Ln(P/P0) (MPa),1000/T,360.06,633,633,-0.7293,1.5733,0.48,15.85,3.25,1.579,131.05,219.5,1.3595,2.6775,0.1395,1015.85,1660.35,2.85,7.5455,145.75,57.65,9.43,13.672,33.478,921.25,-0.6805,3.289,1.7545,-2.567,-0.2955,-3.33,0.0085,-2.1765,54.4795,46.6435,0.1125,0.1892,-0.8405,7.94,4.3085
75,115,88,PCI,La 5 Mg 85 Ni 10,Mg+TM+Ln+,La0.05Mg0.85Ni0.1,La   Mg    Ni   ,0.05 0.85 0.1,0.05 0.85 0.1,1.6306,1.1013,Ln(P/P0) (MPa),1000/T,340.28,613,613,-1.2013,1.1013,0.3,15.85,3.25,1.579,131.05,219.5,1.3595,2.6775,0.1395,1015.85,1660.35,2.85,7.5455,145.75,57.65,9.43,13.672,33.478,921.25,-0.6805,3.289,1.7545,-2.567,-0.2955,-3.33,0.0085,-2.1765,54.4795,46.6435,0.1125,0.1892,-0.8405,7.94,4.3085
76,116,88,PCI,La 5 Mg 85 Ni 10,Mg+TM+Ln+,La0.05Mg0.85Ni0.1,La   Mg    Ni   ,0.05 0.85 0.1,0.05 0.85 0.1,1.6858,0.5707,Ln(P/P0) (MPa),1000/T,320.18,593,593,-1.7319,0.5707,0.18,15.85,3.25,1.579,131.05,219.5,1.3595,2.6775,0.1395,1015.85,1660.35,2.85,7.5455,145.75,57.65,9.43,13.672,33.478,921.25,-0.6805,3.289,1.7545,-2.567,-0.2955,-3.33,0.0085,-2.1765,54.4795,46.6435,0.1125,0.1892,-0.8405,7.94,4.3085
77,117,88,PCI,La 5 Mg 85 Ni 10,Mg+TM+Ln+,La0.05Mg0.85Ni0.1,La   Mg    Ni   ,0.05 0.85 0.1,0.05 0.85 0.1,1.7443,0.0267,Ln(P/P0) (MPa),1000/T,300.29,573,573,-2.2759,0.0267,0.1,15.85,3.25,1.579,131.05,219.5,1.3595,2.6775,0.1395,1015.85,1660.35,2.85,7.5455,145.75,57.65,9.43,13.672,33.478,921.25,-0.6805,3.289,1.7545,-2.567,-0.2955,-3.33,0.0085,-2.1765,54.4795,46.6435,0.1125,0.1892,-0.8405,7.94,4.3085
319,0,46,PCT,Mg 90 Ce 5 La 5,Mg+TM+Ln+,Ce0.05La0.05Mg0.9,Ce La Mg,0.05 0.05 0.9,0.05 0.05 0.9,1.5507,1.6798,Ln(P) MPa,1000/T,371.85,653,653,-0.6228,1.6798,0.54,16.55,3.3,1.6255,125.45,222.9,1.29,2.208,0.0485,942.9,1614.6,2.1,7.441,145.2,43,8.42,14.7595,35.8305,937.35,-0.545,3.3805,1.801,-2.463,-0.329,-3.2565,0.009,-1.9745,58.322,49.1095,0.1285,0.06,-0.91,4.69,3.2792
320,0,46,PCT,Mg 90 Ce 5 La 5,Mg+TM+Ln+,Ce0.05La0.05Mg0.9,Ce La Mg,0.05 0.05 0.9,0.05 0.05 0.9,1.646,1.1977,Ln(P) MPa,1000/T,334.53,633,633,-1.1048,1.1977,0.33,16.55,3.3,1.6255,125.45,222.9,1.29,2.208,0.0485,942.9,1614.6,2.1,7.441,145.2,43,8.42,14.7595,35.8305,937.35,-0.545,3.3805,1.801,-2.463,-0.329,-3.2565,0.009,-1.9745,58.322,49.1095,0.1285,0.06,-0.91,4.69,3.2792
321,0,46,PCT,Mg 90 Ce 5 La 5,Mg+TM+Ln+,Ce0.05La0.05Mg0.9,Ce La Mg,0.05 0.05 0.9,0.05 0.05 0.9,1.7489,0.7266,Ln(P) MPa,1000/T,298.78,613,613,-1.576,0.7266,0.21,16.55,3.3,1.6255,125.45,222.9,1.29,2.208,0.0485,942.9,1614.6,2.1,7.441,145.2,43,8.42,14.7595,35.8305,937.35,-0.545,3.3805,1.801,-2.463,-0.329,-3.2565,0.009,-1.9745,58.322,49.1095,0.1285,0.06,-0.91,4.69,3.2792
322,0,46,PCT,Mg 90 Ce 5 La 5,Mg+TM+Ln+,Ce0.05La0.05Mg0.9,Ce La Mg,0.05 0.05 0.9,0.05 0.05 0.9,1.8583,0.2001,Ln(P) MPa,1000/T,265.12,593,593,-2.1025,0.2001,0.12,16.55,3.3,1.6255,125.45,222.9,1.29,2.208,0.0485,942.9,1614.6,2.1,7.441,145.2,43,8.42,14.7595,35.8305,937.35,-0.545,3.3805,1.801,-2.463,-0.329,-3.2565,0.009,-1.9745,58.322,49.1095,0.1285,0.06,-0.91,4.69,3.2792
323,0,46,PCT,Mg 90 Ce 10,Mg+TM+Ln+,Ce0.1Mg0.9,Ce Mg,0.1 0.9,0.1 0.9,1.5544,0.5822,Ln(P) MPa,1000/T,653,653,653,-0.5409,1.7616,0.58,16.6,3.3,1.623,117,222.8,1.291,2.235,0.05,936.9,1613.5,2.1,7.439,145.1,42.7,8.38,14.677,35.891,937.2,-0.617,3.375,1.801,-2.494,-0.323,-3.267,0.009,-2.024,58.147,42.87,0.264,0.0566,-0.909,4.24,2.7029
324,0,46,PCT,Mg 90 Ce 10,Mg+TM+Ln+,Ce0.1Mg0.9,Ce Mg,0.1 0.9,0.1 0.9,1.6528,0.3608,Ln(P) MPa,1000/T,633,633,633,-1.0194,1.2832,0.36,16.6,3.3,1.623,117,222.8,1.291,2.235,0.05,936.9,1613.5,2.1,7.439,145.1,42.7,8.38,14.677,35.891,937.2,-0.617,3.375,1.801,-2.494,-0.323,-3.267,0.009,-2.024,58.147,42.87,0.264,0.0566,-0.909,4.24,2.7029
325,0,46,PCT,Mg 90 Ce 10,Mg+TM+Ln+,Ce0.1Mg0.9,Ce Mg,0.1 0.9,0.1 0.9,1.7561,0.2156,Ln(P) MPa,1000/T,613,613,613,-1.5343,0.7683,0.22,16.6,3.3,1.623,117,222.8,1.291,2.235,0.05,936.9,1613.5,2.1,7.439,145.1,42.7,8.38,14.677,35.891,937.2,-0.617,3.375,1.801,-2.494,-0.323,-3.267,0.009,-2.024,58.147,42.87,0.264,0.0566,-0.909,4.24,2.7029
326,0,46,PCT,Mg 90 Ce 10,Mg+TM+Ln+,Ce0.1Mg0.9,Ce Mg,0.1 0.9,0.1 0.9,1.8707,0.13,Ln(P) MPa,1000/T,593,593,593,-2.0402,0.2624,0.13,16.6,3.3,1.623,117,222.8,1.291,2.235,0.05,936.9,1613.5,2.1,7.439,145.1,42.7,8.38,14.677,35.891,937.2,-0.617,3.375,1.801,-2.494,-0.323,-3.267,0.009,-2.024,58.147,42.87,0.264,0.0566,-0.909,4.24,2.7029
327,0,46,PCT,Mg 90 Ce 5 Nd 5,Mg+TM+Ln+,Ce0.05Mg0.9Nd0.05,Ce Mg Nd,0.05 0.9 0.05,0.05 0.9 0.05,1.8707,0.3745,Ln(P) MPa,1000/T,653,653,653,-0.9822,1.3204,0.37,16.7,3.3,1.6135,117,222.65,1.292,2.251,0.05,948.05,1595.1,2.1,7.4385,145.4,43.2,8.46,14.6585,36.097,937.1,-0.8515,3.3845,1.8,-2.6305,-0.329,-3.2535,0.009,-1.966,58.1265,48.6875,0.123,0.0539,-0.908,3.16,3.2792
328,0,46,PCT,Mg 90 Ce 5 Nd 5,Mg+TM+Ln+,Ce0.05Mg0.9Nd0.05,Ce Mg Nd,0.05 0.9 0.05,0.05 0.9 0.05,1.8707,0.2342,Ln(P) MPa,1000/T,633,633,633,-1.4516,0.851,0.23,16.7,3.3,1.6135,117,222.65,1.292,2.251,0.05,948.05,1595.1,2.1,7.4385,145.4,43.2,8.46,14.6585,36.097,937.1,-0.8515,3.3845,1.8,-2.6305,-0.329,-3.2535,0.009,-1.966,58.1265,48.6875,0.123,0.0539,-0.908,3.16,3.2792
329,0,46,PCT,Mg 90 Ce 5 Nd 5,Mg+TM+Ln+,Ce0.05Mg0.9Nd0.05,Ce Mg Nd,0.05 0.9 0.05,0.05 0.9 0.05,1.8707,0.1411,Ln(P) MPa,1000/T,613,613,613,-1.9583,0.3443,0.14,16.7,3.3,1.6135,117,222.65,1.292,2.251,0.05,948.05,1595.1,2.1,7.4385,145.4,43.2,8.46,14.6585,36.097,937.1,-0.8515,3.3845,1.8,-2.6305,-0.329,-3.2535,0.009,-1.966,58.1265,48.6875,0.123,0.0539,-0.908,3.16,3.2792
330,0,46,PCT,Mg 90 Ce 5 Nd 5,Mg+TM+Ln+,Ce0.05Mg0.9Nd0.05,Ce Mg Nd,0.05 0.9 0.05,0.05 0.9 0.05,1.8707,0.0823,Ln(P) MPa,1000/T,593,593,593,-2.4974,-0.1948,0.08,16.7,3.3,1.6135,117,222.65,1.292,2.251,0.05,948.05,1595.1,2.1,7.4385,145.4,43.2,8.46,14.6585,36.097,937.1,-0.8515,3.3845,1.8,-2.6305,-0.329,-3.2535,0.009,-1.966,58.1265,48.6875,0.123,0.0539,-0.908,3.16,3.2792
144,286,58,PCT,La0.5Nd0.5MgNi4,Mg+TM+Ln+,La0.08Mg0.17Nd0.08Ni0.67,La  Nd  Mg Ni ,0.08 0.08 0.17 0.67,0.08 0.08 0.17 0.67,2.68826815642458,4.43348746859307,P(bar),1000/T,98.9866999168747,372,372,-0.81,0.44,4.43,30.16,4.15,1.3911,116.69,211,1.6816,7.3183,0.8548,1511.96,2814.67,7.52,7.3081,90.57,133.05,14.075,10.2463,66.107,502.35,-4.0245,2.4107,1.6103,-4.5604,-0.2481,-4.4202,0.0017,-4.9197,25.4486,38.0155,-0.2303,0.3302,-0.5184,15.23,8.0956
