Repository: catastropiyush/EquiP

## Project Overview

Metal hydrides play a pivotal role in a wide range of technologies, including hydrogen storage, compression, heat management, and catalysis. Their performance is fundamentally governed by the thermodynamics of metal–hydrogen interactions, which determine key operational condition of these systems. One of the most critical thermodynamic parameters is the equilibrium plateau pressure (P<sub>eq</sub>), it defines the conditions under which hydrogen absorption and desorption occur, directly influencing the temperature and pressure ranges suitable for system operation.

File: Data/EQUIP_Input.csv (part 2 of 3)
no,SrNo,PDF_name,Type,Compostion,Class,composition_final,Element,Fraction,Frac,Temperature_in_plot,Pressure_plot,Pressure unit,unit,Temperature(oC)_graph,Temperature,Temperature_1,Ln(P)_Mpa,Ln(P)_bar,Pressure(MPa),AN,Period,AR,CR,VWR,EN,Density,EA,MP,BP,VEC,FIE,TC,BM,HF,MV,Mass,SH,M-M_Eng,M-M_Bond,M-H_Bond,M-H_Eng,formation_H,en_at_H,formation_M,en_at_M,vol_H,vol_M,vol_diff,EN.Diff,M-H.EN.Diff,Atomic.Size.Diff,dSmix
145,287,58,PCT,La0.5Nd0.5MgNi4,Mg+TM+Ln+,La0.08Mg0.17Nd0.08Ni0.67,La  Nd  Mg Ni ,0.08 0.08 0.17 0.67,0.08 0.08 0.17 0.67,2.87262569832402,1.60058492908308,P(bar),1000/T,75.1135744846366,348,348,-1.83,0.16,1.6,30.16,4.15,1.3911,116.69,211,1.6816,7.3183,0.8548,1511.96,2814.67,7.52,7.3081,90.57,133.05,14.075,10.2463,66.107,502.35,-4.0245,2.4107,1.6103,-4.5604,-0.2481,-4.4202,0.0017,-4.9197,25.4486,38.0155,-0.2303,0.3302,-0.5184,15.23,8.0956
146,288,58,PCT,La0.5Nd0.5MgNi4,Mg+TM+Ln+,La0.08Mg0.17Nd0.08Ni0.67,La  Nd  Mg Ni ,0.08 0.08 0.17 0.67,0.08 0.08 0.17 0.67,3.09497206703911,0.459736730269723,P(bar),1000/T,50.1046931407938,323,323,-3.08,0.05,0.46,30.16,4.15,1.3911,116.69,211,1.6816,7.3183,0.8548,1511.96,2814.67,7.52,7.3081,90.57,133.05,14.075,10.2463,66.107,502.35,-4.0245,2.4107,1.6103,-4.5604,-0.2481,-4.4202,0.0017,-4.9197,25.4486,38.0155,-0.2303,0.3302,-0.5184,15.23,8.0956
148,290,58,PCT,La0.5Nd0.5MgNi3.5Co0.5,Mg+TM+Ln+,Co0.08La0.08Mg0.17Nd0.08Ni0.58,La  Nd  Mg Ni  Co  ,0.08 0.08 0.17 0.58 0.08,0.08 0.08 0.17 0.58 0.08,2.68938547486034,1.29391298503433,P(bar),1000/T,98.8321562110504,372,372,-2.04,0.13,1.29,30.1010101010101,4.15151515151515,1.39252525252525,117.050505050505,211.111111111111,1.67686868686869,7.30141414141414,0.811313131313131,1513.19191919192,2823.89898989899,7.41414141414141,7.32414141414141,91.2929292929293,132.575757575758,13.9626262626263,10.2856565656566,66.2013131313131,500.989898989899,-4.22353535353535,2.40434343434343,1.61505050505051,-4.62878787878788,-0.242121212121212,-4.5530303030303,0.001717171717172,-5.01848484848485,28.1643434343434,39.1654545454545,-0.205151515151515,0.3277,-0.5179,15.17,10.1715
149,291,58,PCT,La0.5Nd0.5MgNi3.5Co0.5,Mg+TM+Ln+,Co0.08La0.08Mg0.17Nd0.08Ni0.58,La  Nd  Mg Ni  Co  ,0.08 0.08 0.17 0.58 0.08,0.08 0.08 0.17 0.58 0.08,2.87374301675978,0.484107917230251,P(bar),1000/T,74.9782270606528,348,348,-3.03,0.05,0.48,30.1010101010101,4.15151515151515,1.39252525252525,117.050505050505,211.111111111111,1.67686868686869,7.30141414141414,0.811313131313131,1513.19191919192,2823.89898989899,7.41414141414141,7.32414141414141,91.2929292929293,132.575757575758,13.9626262626263,10.2856565656566,66.2013131313131,500.989898989899,-4.22353535353535,2.40434343434343,1.61505050505051,-4.62878787878788,-0.242121212121212,-4.5530303030303,0.001717171717172,-5.01848484848485,28.1643434343434,39.1654545454545,-0.205151515151515,0.3277,-0.5179,15.17,10.1715
150,292,58,PCT,La0.5Nd0.5MgNi3.5Co0.5,Mg+TM+Ln+,Co0.08La0.08Mg0.17Nd0.08Ni0.58,La  Nd  Mg Ni  Co  ,0.08 0.08 0.17 0.58 0.08,0.08 0.08 0.17 0.58 0.08,3.09497206703911,0.120535189190102,P(bar),1000/T,50.1046931407938,323,323,-4.42,0.01,0.12,30.1010101010101,4.15151515151515,1.39252525252525,117.050505050505,211.111111111111,1.67686868686869,7.30141414141414,0.811313131313131,1513.19191919192,2823.89898989899,7.41414141414141,7.32414141414141,91.2929292929293,132.575757575758,13.9626262626263,10.2856565656566,66.2013131313131,500.989898989899,-4.22353535353535,2.40434343434343,1.61505050505051,-4.62878787878788,-0.242121212121212,-4.5530303030303,0.001717171717172,-5.01848484848485,28.1643434343434,39.1654545454545,-0.205151515151515,0.3277,-0.5179,15.17,10.1715
151,294,58,PCT,La0.5Nd0.5MgNi3Co,Mg+TM+Ln+,Co0.17La0.08Mg0.17Nd0.08Ni0.5,La  Nd  Mg Ni Co,0.08 0.08 0.17 0.5 0.17,0.08 0.08 0.17 0.5 0.17,2.68826815642458,0.88934663597359,P(bar),1000/T,98.9866999168747,372,372,-2.42,0.09,0.89,29.99,4.15,1.3911,117.54,211,1.6765,7.3166,0.7698,1519.1,2838.13,7.35,7.3489,92.1,133.05,13.905,10.2514,66.1478,498.27,-4.4478,2.3903,1.6171,-4.7083,-0.2328,-4.7058,0.0017,-5.1458,30.8852,39.8498,-0.1691,0.3268,-0.5235,15.23,11.2508
152,295,58,PCT,La0.5Nd0.5MgNi3Co,Mg+TM+Ln+,Co0.17La0.08Mg0.17Nd0.08Ni0.5,La  Nd  Mg Ni Co,0.08 0.08 0.17 0.5 0.17,0.08 0.08 0.17 0.5 0.17,2.87486033519553,0.315456136859106,P(bar),1000/T,74.8429848425963,348,348,-3.46,0.03,0.32,29.99,4.15,1.3911,117.54,211,1.6765,7.3166,0.7698,1519.1,2838.13,7.35,7.3489,92.1,133.05,13.905,10.2514,66.1478,498.27,-4.4478,2.3903,1.6171,-4.7083,-0.2328,-4.7058,0.0017,-5.1458,30.8852,39.8498,-0.1691,0.3268,-0.5235,15.23,11.2508
153,296,58,PCT,La0.5Nd0.5MgNi3Co,Mg+TM+Ln+,Co0.17La0.08Mg0.17Nd0.08Ni0.5,La  Nd  Mg Ni Co,0.08 0.08 0.17 0.5 0.17,0.08 0.08 0.17 0.5 0.17,3.09162011173184,0.066860555362902,P(bar),1000/T,50.455005421034,323,323,-5.01,0.01,0.07,29.99,4.15,1.3911,117.54,211,1.6765,7.3166,0.7698,1519.1,2838.13,7.35,7.3489,92.1,133.05,13.905,10.2514,66.1478,498.27,-4.4478,2.3903,1.6171,-4.7083,-0.2328,-4.7058,0.0017,-5.1458,30.8852,39.8498,-0.1691,0.3268,-0.5235,15.23,11.2508
219,395,7,PCT,90%(Mg 90 Ce 1.5 Y 1.5 Ni 7)-10%Zr,Mg+TM+Ln+,Ce0.0027Mg0.9335Ni0.0301Y0.0043Zr0.0307,Mg    Ce    Y    Ni    Zr,0.9335 0.0027 0.0043 0.0301 0.0307,0.9335 0.0027 0.0043 0.0301 0.0307,1.579,1.3161,Ln(P) (MPa),1000/T,360.31,633,633,-0.99,0.372879488005405,3.73,13.5794,3.1081,1.591,130.0682,219.8668,1.3278,2.1269,0.0507,987.2959,1545.9659,2.3088,7.6066,152.7095,50.4967,9.3356,13.8029,27.9847,974.6319,-0.4672,3.3858,1.7637,-2.3942,-0.2997,-3.2351,0.0093,-1.962,57.3882,43.8818,0.2132,0.1034,-0.8734,3.87,2.6276
220,396,7,PCT,90%(Mg 90 Ce 1.5 Y 1.5 Ni 7)-10%Zr,Mg+TM+Ln+,Ce0.0027Mg0.9335Ni0.0301Y0.0043Zr0.0307,Mg    Ce    Y    Ni    Zr,0.9335 0.0027 0.0043 0.0301 0.0307,0.9335 0.0027 0.0043 0.0301 0.0307,1.6244,0.8258,Ln(P) (MPa),1000/T,342.61,613,613,-1.48,0.228367295735806,2.28,13.5794,3.1081,1.591,130.0682,219.8668,1.3278,2.1269,0.0507,987.2959,1545.9659,2.3088,7.6066,152.7095,50.4967,9.3356,13.8029,27.9847,974.6319,-0.4672,3.3858,1.7637,-2.3942,-0.2997,-3.2351,0.0093,-1.962,57.3882,43.8818,0.2132,0.1034,-0.8734,3.87,2.6276
221,397,7,PCT,90%(Mg 90 Ce 1.5 Y 1.5 Ni 7)-10%Zr,Mg+TM+Ln+,Ce0.0027Mg0.9335Ni0.0301Y0.0043Zr0.0307,Mg    Ce    Y    Ni    Zr,0.9335 0.0027 0.0043 0.0301 0.0307,0.9335 0.0027 0.0043 0.0301 0.0307,1.6718,0.2903,Ln(P) (MPa),1000/T,325.17,593,593,-2.01,0.133680854845561,1.34,13.5794,3.1081,1.591,130.0682,219.8668,1.3278,2.1269,0.0507,987.2959,1545.9659,2.3088,7.6066,152.7095,50.4967,9.3356,13.8029,27.9847,974.6319,-0.4672,3.3858,1.7637,-2.3942,-0.2997,-3.2351,0.0093,-1.962,57.3882,43.8818,0.2132,0.1034,-0.8734,3.87,2.6276
222,398,7,PCT,90%(Mg 90 Ce 1.5 Y 1.5 Ni 7)-10%Ti,Mg+TM+Ln+,Ce0.0026Mg0.9081Ni0.0292Ti0.0569Y0.0041,Mg    Ce    Y    Ni    Ti,0.9081 0.0026 0.0041 0.0292 0.0569,0.9081 0.0026 0.0041 0.0292 0.0569,1.5827,1.0533,Ln(P) (MPa),1000/T,358.82,633,633,-1.25,0.286705420428049,2.87,13.2654,3.102,1.5832,129.8719,219.2869,1.3397,2.1307,0.041,1007.0067,1566.5422,2.3538,7.5918,149.169,52.5575,9.5192,13.6157,27.2178,969.6923,-0.6524,3.3353,1.759,-2.4593,-0.2972,-3.3212,0.0091,-2.1016,59.5367,43.2646,0.2606,0.1131,-0.8611,4.36,3.2579
223,399,7,PCT,90%(Mg 90 Ce 1.5 Y 1.5 Ni 7)-10%Ti,Mg+TM+Ln+,Ce0.0026Mg0.9081Ni0.0292Ti0.0569Y0.0041,Mg    Ce    Y    Ni    Ti,0.9081 0.0026 0.0041 0.0292 0.0569,0.9081 0.0026 0.0041 0.0292 0.0569,1.6277,0.54,Ln(P) (MPa),1000/T,341.35,613,613,-1.76,0.171598128185101,1.72,13.2654,3.102,1.5832,129.8719,219.2869,1.3397,2.1307,0.041,1007.0067,1566.5422,2.3538,7.5918,149.169,52.5575,9.5192,13.6157,27.2178,969.6923,-0.6524,3.3353,1.759,-2.4593,-0.2972,-3.3212,0.0091,-2.1016,59.5367,43.2646,0.2606,0.1131,-0.8611,4.36,3.2579
224,400,7,PCT,90%(Mg 90 Ce 1.5 Y 1.5 Ni 7)-10%Ti,Mg+TM+Ln+,Ce0.0026Mg0.9081Ni0.0292Ti0.0569Y0.0041,Mg    Ce    Y    Ni    Ti,0.9081 0.0026 0.0041 0.0292 0.0569,0.9081 0.0026 0.0041 0.0292 0.0569,1.6755,-0.02,Ln(P) (MPa),1000/T,323.85,593,593,-2.32,0.098018406158821,0.98,13.2654,3.102,1.5832,129.8719,219.2869,1.3397,2.1307,0.041,1007.0067,1566.5422,2.3538,7.5918,149.169,52.5575,9.5192,13.6157,27.2178,969.6923,-0.6524,3.3353,1.759,-2.4593,-0.2972,-3.3212,0.0091,-2.1016,59.5367,43.2646,0.2606,0.1131,-0.8611,4.36,3.2579
225,401,7,PCT,90%(Mg 90 Ce 1.5 Y 1.5 Ni 7)-10%V,Mg+TM+Ln+,Ce0.0026Mg0.9106Ni0.0293V0.0536Y0.0041,Mg    Ce    Y    Ni    V,0.9106 0.0026 0.0041 0.0293 0.0536,0.9106 0.0026 0.0041 0.0293 0.0536,1.5842,1.2449,Ln(P) (MPa),1000/T,631.23,633,633,-1.01,0.363382238539559,3.5,13.2884,3.0989,1.5762,129.2616,218.765,1.3439,2.2083,0.065,1016.0227,1564.4657,2.4018,7.5901,150.0922,55.0413,9.7074,13.5036,27.3101,969.588,-0.7653,3.3279,1.7581,-2.5581,-0.2897,-3.2859,0.0091,-2.1454,56.2035,42.1478,0.2445,0.1225,-0.8563,5.48,3.1892
226,402,7,PCT,90%(Mg 90 Ce 1.5 Y 1.5 Ni 7)-10%V,Mg+TM+Ln+,Ce0.0026Mg0.9106Ni0.0293V0.0536Y0.0041,Mg    Ce    Y    Ni    V,0.9106 0.0026 0.0041 0.0293 0.0536,0.9106 0.0026 0.0041 0.0293 0.0536,1.6277,0.802,Ln(P) (MPa),1000/T,614.36,613,613,-1.5,0.224002066886005,2.23,13.2884,3.0989,1.5762,129.2616,218.765,1.3439,2.2083,0.065,1016.0227,1564.4657,2.4018,7.5901,150.0922,55.0413,9.7074,13.5036,27.3101,969.588,-0.7653,3.3279,1.7581,-2.5581,-0.2897,-3.2859,0.0091,-2.1454,56.2035,42.1478,0.2445,0.1225,-0.8563,5.48,3.1892
227,403,7,PCT,90%(Mg 90 Ce 1.5 Y 1.5 Ni 7)-10%V,Mg+TM+Ln+,Ce0.0026Mg0.9106Ni0.0293V0.0536Y0.0041,Mg    Ce    Y    Ni    V,0.9106 0.0026 0.0041 0.0293 0.0536,0.9106 0.0026 0.0041 0.0293 0.0536,1.6753,0.2673,Ln(P) (MPa),1000/T,596.93,593,593,-2.06,0.127785781384564,1.31,13.2884,3.0989,1.5762,129.2616,218.765,1.3439,2.2083,0.065,1016.0227,1564.4657,2.4018,7.5901,150.0922,55.0413,9.7074,13.5036,27.3101,969.588,-0.7653,3.3279,1.7581,-2.5581,-0.2897,-3.2859,0.0091,-2.1454,56.2035,42.1478,0.2445,0.1225,-0.8563,5.48,3.1892
302,0,20,PCI,LaNi5,TM+Ln,La0.17Ni0.83,La Ni,0.17 0.83,0.17 0.83,2.6842,3.3612,Pressure (bar),1000/T,99.55,373,373,1.2123,3.5149,3.36,32.93,4.34,1.3571,129.16,208.5,1.7723,8.4408,1.0427,1635.05,3129.44,8.81,7.2898,77.74,154.16,15.347,9.3117,72.3274,402.5,-4.2468,2.1735,1.5654,-4.7262,-0.2254,-4.6998,0,-5.6372,18.0077,34.256,-0.2616,0.3043,-0.4277,17.44,3.7905
303,0,20,PCI,LaNi5,TM+Ln,La0.17Ni0.83,La Ni,0.17 0.83,0.17 0.83,2.8346,2.1111,Pressure (bar),1000/T,79.79,353,353,0.7472,3.0498,2.11,32.93,4.34,1.3571,129.16,208.5,1.7723,8.4408,1.0427,1635.05,3129.44,8.81,7.2898,77.74,154.16,15.347,9.3117,72.3274,402.5,-4.2468,2.1735,1.5654,-4.7262,-0.2254,-4.6998,0,-5.6372,18.0077,34.256,-0.2616,0.3043,-0.4277,17.44,3.7905
304,0,20,PCI,LaNi5,TM+Ln,La0.17Ni0.83,La Ni,0.17 0.83,0.17 0.83,3.0057,1.2475,Pressure (bar),1000/T,59.71,333,333,0.2211,2.5237,1.25,32.93,4.34,1.3571,129.16,208.5,1.7723,8.4408,1.0427,1635.05,3129.44,8.81,7.2898,77.74,154.16,15.347,9.3117,72.3274,402.5,-4.2468,2.1735,1.5654,-4.7262,-0.2254,-4.6998,0,-5.6372,18.0077,34.256,-0.2616,0.3043,-0.4277,17.44,3.7905
305,0,20,PCI,LaNi5,TM+Ln,La0.17Ni0.83,La Ni,0.17 0.83,0.17 0.83,3.1963,0.6778,Pressure (bar),1000/T,39.86,313,313,-0.3888,1.9137,0.68,32.93,4.34,1.3571,129.16,208.5,1.7723,8.4408,1.0427,1635.05,3129.44,8.81,7.2898,77.74,154.16,15.347,9.3117,72.3274,402.5,-4.2468,2.1735,1.5654,-4.7262,-0.2254,-4.6998,0,-5.6372,18.0077,34.256,-0.2616,0.3043,-0.4277,17.44,3.7905
306,0,20,PCI,LaNi5,TM+Ln,La0.17Ni0.83,La Ni,0.17 0.83,0.17 0.83,3.4109,0.3162,Pressure (bar),1000/T,20.18,293,293,-1.1513,1.1513,0.32,32.93,4.34,1.3571,129.16,208.5,1.7723,8.4408,1.0427,1635.05,3129.44,8.81,7.2898,77.74,154.16,15.347,9.3117,72.3274,402.5,-4.2468,2.1735,1.5654,-4.7262,-0.2254,-4.6998,0,-5.6372,18.0077,34.256,-0.2616,0.3043,-0.4277,17.44,3.7905
235,411,111,PCI,LaNi4.75Al0.25,TM+Ln,Al0.04La0.17Ni0.79,La Ni  Al  ,0.17 0.79 0.04,0.17 0.79 0.04,2.5365,14.908,P(bar),1000/T,121.24,394,394,0.3993,2.7019,1.49,32.33,4.3,1.3643,129.04,208.9,1.7603,8.1924,1.0135,1603.35,3118.84,8.53,7.2238,83.5,150,15.087,9.4477,71.059,420.86,-4.1492,2.2103,1.5742,-4.7122,-0.2258,-4.6558,0,-5.556,26.5885,34.4952,-0.2308,0.3045,-0.4397,17.29,5.1235
236,413,111,PCI,LaNi4.75Al0.25,TM+Ln,Al0.04La0.17Ni0.79,La Ni  Al  ,0.17 0.79 0.04,0.17 0.79 0.04,2.6726,8.6968,P(bar),1000/T,101.17,374,374,-0.1396,2.163,0.87,32.33,4.3,1.3643,129.04,208.9,1.7603,8.1924,1.0135,1603.35,3118.84,8.53,7.2238,83.5,150,15.087,9.4477,71.059,420.86,-4.1492,2.2103,1.5742,-4.7122,-0.2258,-4.6558,0,-5.556,26.5885,34.4952,-0.2308,0.3045,-0.4397,17.29,5.1235
237,417,111,PCI,LaNi4.75Al0.25,TM+Ln,Al0.04La0.17Ni0.79,La Ni  Al  ,0.17 0.79 0.04,0.17 0.79 0.04,2.8273,4.7417,P(bar),1000/T,80.7,354,354,-0.7462,1.5564,0.47,32.33,4.3,1.3643,129.04,208.9,1.7603,8.1924,1.0135,1603.35,3118.84,8.53,7.2238,83.5,150,15.087,9.4477,71.059,420.86,-4.1492,2.2103,1.5742,-4.7122,-0.2258,-4.6558,0,-5.556,26.5885,34.4952,-0.2308,0.3045,-0.4397,17.29,5.1235
238,422,111,PCI,LaNi4.75Al0.25,TM+Ln,Al0.04La0.17Ni0.79,La Ni  Al  ,0.17 0.79 0.04,0.17 0.79 0.04,2.9977,2.1579,P(bar),1000/T,60.58,334,334,-1.5334,0.7692,0.22,32.33,4.3,1.3643,129.04,208.9,1.7603,8.1924,1.0135,1603.35,3118.84,8.53,7.2238,83.5,150,15.087,9.4477,71.059,420.86,-4.1492,2.2103,1.5742,-4.7122,-0.2258,-4.6558,0,-5.556,26.5885,34.4952,-0.2308,0.3045,-0.4397,17.29,5.1235
239,428,111,PCI,LaNi4.75Al0.25,TM+Ln,Al0.04La0.17Ni0.79,La Ni  Al  ,0.17 0.79 0.04,0.17 0.79 0.04,3.1882,1.0619,P(bar),1000/T,40.66,314,314,-2.2426,0.06,0.11,32.33,4.3,1.3643,129.04,208.9,1.7603,8.1924,1.0135,1603.35,3118.84,8.53,7.2238,83.5,150,15.087,9.4477,71.059,420.86,-4.1492,2.2103,1.5742,-4.7122,-0.2258,-4.6558,0,-5.556,26.5885,34.4952,-0.2308,0.3045,-0.4397,17.29,5.1235
240,412,111,PCI,LaNi4.8Al0.2,TM+Ln,Al0.03La0.17Ni0.8,La Ni  Al  ,0.17 0.8 0.03,0.17 0.8 0.03,2.6753,11.2684,P(bar),1000/T,100.79,374,374,0.1194,2.422,1.13,32.48,4.31,1.3625,129.07,208.8,1.7633,8.2545,1.0208,1611.275,3121.49,8.6,7.2403,82.06,151.04,15.152,9.4137,71.3761,416.27,-4.1736,2.2011,1.572,-4.7157,-0.2257,-4.6668,0,-5.5763,24.4433,34.4354,-0.2385,0.3045,-0.4367,17.35,4.8635
241,415,111,PCI,LaNi4.8Al0.2,TM+Ln,Al0.03La0.17Ni0.8,La Ni  Al  ,0.17 0.8 0.03,0.17 0.8 0.03,2.8285,6.557,P(bar),1000/T,80.55,354,354,-0.4221,1.8805,0.66,32.48,4.31,1.3625,129.07,208.8,1.7633,8.2545,1.0208,1611.275,3121.49,8.6,7.2403,82.06,151.04,15.152,9.4137,71.3761,416.27,-4.1736,2.2011,1.572,-4.7157,-0.2257,-4.6668,0,-5.5763,24.4433,34.4354,-0.2385,0.3045,-0.4367,17.35,4.8635
242,419,111,PCI,LaNi4.8Al0.2,TM+Ln,Al0.03La0.17Ni0.8,La Ni  Al  ,0.17 0.8 0.03,0.17 0.8 0.03,2.9989,3.2361,P(bar),1000/T,60.45,333,333,-1.1282,1.1744,0.32,32.48,4.31,1.3625,129.07,208.8,1.7633,8.2545,1.0208,1611.275,3121.49,8.6,7.2403,82.06,151.04,15.152,9.4137,71.3761,416.27,-4.1736,2.2011,1.572,-4.7157,-0.2257,-4.6668,0,-5.5763,24.4433,34.4354,-0.2385,0.3045,-0.4367,17.35,4.8635
243,427,111,PCI,LaNi4.8Al0.2,TM+Ln,Al0.03La0.17Ni0.8,La Ni  Al  ,0.17 0.8 0.03,0.17 0.8 0.03,3.1924,1.2684,P(bar),1000/T,40.25,313,313,-2.0648,0.2378,0.13,32.48,4.31,1.3625,129.07,208.8,1.7633,8.2545,1.0208,1611.275,3121.49,8.6,7.2403,82.06,151.04,15.152,9.4137,71.3761,416.27,-4.1736,2.2011,1.572,-4.7157,-0.2257,-4.6668,0,-5.5763,24.4433,34.4354,-0.2385,0.3045,-0.4367,17.35,4.8635
244,416,111,PCI,LaNi4.6Al0.4,TM+Ln,Al0.07La0.17Ni0.77,La Ni  Al  ,0.17 0.77 0.07,0.17 0.77 0.07,2.6757,5.8904,P(bar),1000/T,100.74,374,374,-0.5293,1.7733,0.59,31.8416,4.2673,1.3685,128.8713,209.1089,1.7529,8.015,0.9933,1581.0248,3109.8416,8.3366,7.1789,87.8515,147.2079,14.9149,9.5204,69.9947,434.7327,-4.0776,2.2363,1.5796,-4.7022,-0.225,-4.6237,0,-5.4979,32.8202,34.4351,-0.2041,0.3048,-0.4516,17.23,5.7256
245,421,111,PCI,LaNi4.6Al0.4,TM+Ln,Al0.07La0.17Ni0.77,La Ni  Al  ,0.17 0.77 0.07,0.17 0.77 0.07,2.8276,2.732,P(bar),1000/T,80.66,354,354,-1.2976,1.005,0.27,31.8416,4.2673,1.3685,128.8713,209.1089,1.7529,8.015,0.9933,1581.0248,3109.8416,8.3366,7.1789,87.8515,147.2079,14.9149,9.5204,69.9947,434.7327,-4.0776,2.2363,1.5796,-4.7022,-0.225,-4.6237,0,-5.4979,32.8202,34.4351,-0.2041,0.3048,-0.4516,17.23,5.7256
246,426,111,PCI,LaNi4.6Al0.4,TM+Ln,Al0.07La0.17Ni0.77,La Ni  Al  ,0.17 0.77 0.07,0.17 0.77 0.07,2.9994,1.3925,P(bar),1000/T,60.4,333,333,-1.9715,0.3311,0.14,31.8416,4.2673,1.3685,128.8713,209.1089,1.7529,8.015,0.9933,1581.0248,3109.8416,8.3366,7.1789,87.8515,147.2079,14.9149,9.5204,69.9947,434.7327,-4.0776,2.2363,1.5796,-4.7022,-0.225,-4.6237,0,-5.4979,32.8202,34.4351,-0.2041,0.3048,-0.4516,17.23,5.7256
247,432,111,PCI,LaNi4.6Al0.4,TM+Ln,Al0.07La0.17Ni0.77,La Ni  Al  ,0.17 0.77 0.07,0.17 0.77 0.07,3.1914,0.6017,P(bar),1000/T,40.34,313,313,-2.8106,-0.508,0.06,31.8416,4.2673,1.3685,128.8713,209.1089,1.7529,8.015,0.9933,1581.0248,3109.8416,8.3366,7.1789,87.8515,147.2079,14.9149,9.5204,69.9947,434.7327,-4.0776,2.2363,1.5796,-4.7022,-0.225,-4.6237,0,-5.4979,32.8202,34.4351,-0.2041,0.3048,-0.4516,17.23,5.7256
248,423,111,PCI,LaNi4.5Al0.5,TM+Ln,Al0.08La0.17Ni0.75,La Ni  Al  ,0.17 0.75 0.08,0.17 0.75 0.08,2.6764,2.0198,P(bar),1000/T,100.64,374,374,-1.5996,0.703,0.2,31.73,4.26,1.3715,128.92,209.3,1.7483,7.944,0.9843,1571.65,3108.24,8.25,7.1578,89.26,145.84,14.827,9.5837,69.7906,439.22,-4.0516,2.2471,1.583,-4.6982,-0.2262,-4.6118,0,-5.4748,35.1693,34.7344,-0.2,0.3043,-0.4517,17.15,5.9786
249,429,111,PCI,LaNi4.5Al0.5,TM+Ln,Al0.08La0.17Ni0.75,La Ni  Al  ,0.17 0.75 0.08,0.17 0.75 0.08,2.8282,1.0159,P(bar),1000/T,80.58,354,354,-2.2868,0.0158,0.1,31.73,4.26,1.3715,128.92,209.3,1.7483,7.944,0.9843,1571.65,3108.24,8.25,7.1578,89.26,145.84,14.827,9.5837,69.7906,439.22,-4.0516,2.2471,1.583,-4.6982,-0.2262,-4.6118,0,-5.4748,35.1693,34.7344,-0.2,0.3043,-0.4517,17.15,5.9786
250,434,111,PCI,LaNi4.5Al0.5,TM+Ln,Al0.08La0.17Ni0.75,La Ni  Al  ,0.17 0.75 0.08,0.17 0.75 0.08,2.9986,0.5437,P(bar),1000/T,60.49,333,333,-2.9119,-0.6093,0.05,31.73,4.26,1.3715,128.92,209.3,1.7483,7.944,0.9843,1571.65,3108.24,8.25,7.1578,89.26,145.84,14.827,9.5837,69.7906,439.22,-4.0516,2.2471,1.583,-4.6982,-0.2262,-4.6118,0,-5.4748,35.1693,34.7344,-0.2,0.3043,-0.4517,17.15,5.9786
251,440,111,PCI,LaNi4.5Al0.5,TM+Ln,Al0.08La0.17Ni0.75,La Ni  Al  ,0.17 0.75 0.08,0.17 0.75 0.08,3.1893,0.1873,P(bar),1000/T,40.55,314,314,-3.9778,-1.6752,0.02,31.73,4.26,1.3715,128.92,209.3,1.7483,7.944,0.9843,1571.65,3108.24,8.25,7.1578,89.26,145.84,14.827,9.5837,69.7906,439.22,-4.0516,2.2471,1.583,-4.6982,-0.2262,-4.6118,0,-5.4748,35.1693,34.7344,-0.2,0.3043,-0.4517,17.15,5.9786
252,418,111,PCI,LaNi4.4Al0.6,TM+Ln,Al0.1La0.17Ni0.73,La Ni  Al  ,0.17 0.73 0.1,0.17 0.73 0.1,2.5402,3.942,P(bar),1000/T,120.67,394,394,-0.9309,1.3717,0.39,31.43,4.24,1.3751,128.86,209.5,1.7423,7.8198,0.9697,1555.8,3102.94,8.11,7.1248,92.14,143.76,14.697,9.6517,69.1564,448.4,-4.0028,2.2655,1.5874,-4.6912,-0.2264,-4.5898,0,-5.4342,39.4597,34.854,-0.1846,0.304,-0.4577,17.06,6.3292
253,424,111,PCI,LaNi4.4Al0.6,TM+Ln,Al0.1La0.17Ni0.73,La Ni  Al  ,0.17 0.73 0.1,0.17 0.73 0.1,2.6764,1.8625,P(bar),1000/T,100.64,374,374,-1.6807,0.6219,0.19,31.43,4.24,1.3751,128.86,209.5,1.7423,7.8198,0.9697,1555.8,3102.94,8.11,7.1248,92.14,143.76,14.697,9.6517,69.1564,448.4,-4.0028,2.2655,1.5874,-4.6912,-0.2264,-4.5898,0,-5.4342,39.4597,34.854,-0.1846,0.304,-0.4577,17.06,6.3292
254,430,111,PCI,LaNi4.4Al0.6,TM+Ln,Al0.1La0.17Ni0.73,La Ni  Al  ,0.17 0.73 0.1,0.17 0.73 0.1,2.8254,0.9525,P(bar),1000/T,80.93,354,354,-2.3512,-0.0486,0.1,31.43,4.24,1.3751,128.86,209.5,1.7423,7.8198,0.9697,1555.8,3102.94,8.11,7.1248,92.14,143.76,14.697,9.6517,69.1564,448.4,-4.0028,2.2655,1.5874,-4.6912,-0.2264,-4.5898,0,-5.4342,39.4597,34.854,-0.1846,0.304,-0.4577,17.06,6.3292
255,436,111,PCI,LaNi4.4Al0.6,TM+Ln,Al0.1La0.17Ni0.73,La Ni  Al  ,0.17 0.73 0.1,0.17 0.73 0.1,2.9988,0.3684,P(bar),1000/T,60.46,333,333,-3.3011,-0.9985,0.04,31.43,4.24,1.3751,128.86,209.5,1.7423,7.8198,0.9697,1555.8,3102.94,8.11,7.1248,92.14,143.76,14.697,9.6517,69.1564,448.4,-4.0028,2.2655,1.5874,-4.6912,-0.2264,-4.5898,0,-5.4342,39.4597,34.854,-0.1846,0.304,-0.4577,17.06,6.3292
256,441,111,PCI,LaNi4.4Al0.6,TM+Ln,Al0.1La0.17Ni0.73,La Ni  Al  ,0.17 0.73 0.1,0.17 0.73 0.1,3.1907,0.1755,P(bar),1000/T,40.41,313,313,-4.0428,-1.7402,0.02,31.43,4.24,1.3751,128.86,209.5,1.7423,7.8198,0.9697,1555.8,3102.94,8.11,7.1248,92.14,143.76,14.697,9.6517,69.1564,448.4,-4.0028,2.2655,1.5874,-4.6912,-0.2264,-4.5898,0,-5.4342,39.4597,34.854,-0.1846,0.304,-0.4577,17.06,6.3292
257,431,111,PCI,LaNi4.25Al0.75,TM+Ln,Al0.12La0.17Ni0.71,La Ni  Al  ,0.17 0.71 0.12,0.17 0.71 0.12,2.677,0.7759,P(bar),1000/T,100.56,374,374,-2.5564,-0.2538,0.08,31.13,4.22,1.3787,128.8,209.7,1.7363,7.6956,0.9551,1539.95,3097.64,7.97,7.0918,95.02,141.68,14.567,9.7197,68.5222,457.58,-3.954,2.2839,1.5918,-4.6842,-0.2266,-4.5678,0,-5.3936,43.7501,34.9736,-0.1692,0.3036,-0.4637,16.97,6.6419
258,437,111,PCI,LaNi4.25Al0.75,TM+Ln,Al0.12La0.17Ni0.71,La Ni  Al  ,0.17 0.71 0.12,0.17 0.71 0.12,2.8276,0.2822,P(bar),1000/T,80.66,354,354,-3.5677,-1.2651,0.03,31.13,4.22,1.3787,128.8,209.7,1.7363,7.6956,0.9551,1539.95,3097.64,7.97,7.0918,95.02,141.68,14.567,9.7197,68.5222,457.58,-3.954,2.2839,1.5918,-4.6842,-0.2266,-4.5678,0,-5.3936,43.7501,34.9736,-0.1692,0.3036,-0.4637,16.97,6.6419
259,442,111,PCI,LaNi4.25Al0.75,TM+Ln,Al0.12La0.17Ni0.71,La Ni  Al  ,0.17 0.71 0.12,0.17 0.71 0.12,2.998,0.137,P(bar),1000/T,60.55,334,334,-4.2901,-1.9875,0.01,31.13,4.22,1.3787,128.8,209.7,1.7363,7.6956,0.9551,1539.95,3097.64,7.97,7.0918,95.02,141.68,14.567,9.7197,68.5222,457.58,-3.954,2.2839,1.5918,-4.6842,-0.2266,-4.5678,0,-5.3936,43.7501,34.9736,-0.1692,0.3036,-0.4637,16.97,6.6419
260,444,111,PCI,LaNi4.25Al0.75,TM+Ln,Al0.12La0.17Ni0.71,La Ni  Al  ,0.17 0.71 0.12,0.17 0.71 0.12,3.1944,0.0442,P(bar),1000/T,40.04,313,313,-5.4217,-3.1191,0,31.13,4.22,1.3787,128.8,209.7,1.7363,7.6956,0.9551,1539.95,3097.64,7.97,7.0918,95.02,141.68,14.567,9.7197,68.5222,457.58,-3.954,2.2839,1.5918,-4.6842,-0.2266,-4.5678,0,-5.3936,43.7501,34.9736,-0.1692,0.3036,-0.4637,16.97,6.6419
261,433,111,PCI,LaNi4.2Al0.8,TM+Ln,Al0.13La0.17Ni0.7,La Ni  Al  ,0.17 0.7 0.13,0.17 0.7 0.13,2.6771,0.5794,P(bar),1000/T,100.53,374,374,-2.8483,-0.5457,0.06,30.98,4.21,1.3805,128.77,209.8,1.7333,7.6335,0.9478,1532.025,3094.99,7.9,7.0753,96.46,140.64,14.502,9.7537,68.2051,462.17,-3.9296,2.2931,1.594,-4.6807,-0.2267,-4.5568,0,-5.3733,45.8953,35.0334,-0.1615,0.3033,-0.4667,16.94,6.7857
262,438,111,PCI,LaNi4.2Al0.8,TM+Ln,Al0.13La0.17Ni0.7,La Ni  Al  ,0.17 0.7 0.13,0.17 0.7 0.13,2.8277,0.2323,P(bar),1000/T,80.65,354,354,-3.7623,-1.4597,0.02,30.98,4.21,1.3805,128.77,209.8,1.7333,7.6335,0.9478,1532.025,3094.99,7.9,7.0753,96.46,140.64,14.502,9.7537,68.2051,462.17,-3.9296,2.2931,1.594,-4.6807,-0.2267,-4.5568,0,-5.3733,45.8953,35.0334,-0.1615,0.3033,-0.4667,16.94,6.7857
263,443,111,PCI,LaNi4.2Al0.8,TM+Ln,Al0.13La0.17Ni0.7,La Ni  Al  ,0.17 0.7 0.13,0.17 0.7 0.13,2.9983,0.0899,P(bar),1000/T,60.52,334,334,-4.7117,-2.4091,0.01,30.98,4.21,1.3805,128.77,209.8,1.7333,7.6335,0.9478,1532.025,3094.99,7.9,7.0753,96.46,140.64,14.502,9.7537,68.2051,462.17,-3.9296,2.2931,1.594,-4.6807,-0.2267,-4.5568,0,-5.3733,45.8953,35.0334,-0.1615,0.3033,-0.4667,16.94,6.7857
264,446,111,PCI,LaNi4.2Al0.8,TM+Ln,Al0.13La0.17Ni0.7,La Ni  Al  ,0.17 0.7 0.13,0.17 0.7 0.13,3.1889,0.0353,P(bar),1000/T,40.59,314,314,-5.6479,-3.3453,0,30.98,4.21,1.3805,128.77,209.8,1.7333,7.6335,0.9478,1532.025,3094.99,7.9,7.0753,96.46,140.64,14.502,9.7537,68.2051,462.17,-3.9296,2.2931,1.594,-4.6807,-0.2267,-4.5568,0,-5.3733,45.8953,35.0334,-0.1615,0.3033,-0.4667,16.94,6.7857
265,447,111,PCI,LaNi4.2Al0.8,TM+Ln,Al0.13La0.17Ni0.7,La Ni  Al  ,0.17 0.7 0.13,0.17 0.7 0.13,3.3523,0.0139,P(bar),1000/T,25.3,298,298,-6.58,-4.2774,0,30.98,4.21,1.3805,128.77,209.8,1.7333,7.6335,0.9478,1532.025,3094.99,7.9,7.0753,96.46,140.64,14.502,9.7537,68.2051,462.17,-3.9296,2.2931,1.594,-4.6807,-0.2267,-4.5568,0,-5.3733,45.8953,35.0334,-0.1615,0.3033,-0.4667,16.94,6.7857
266,435,111,PCI,LaNi4Al,TM+Ln,Al0.17La0.17Ni0.67,La Ni  Al  ,0.17 0.67 0.17,0.17 0.67 0.17,2.5401,0.4947,P(bar),1000/T,120.69,394,394,-3.0064,-0.7038,0.05,30.3564,4.1683,1.3863,128.5743,210.099,1.7232,7.4002,0.921,1502.5594,3083.604,7.6436,7.0155,102.1089,136.9109,14.2713,9.857,66.855,480.1782,-3.836,2.3274,1.6014,-4.6675,-0.226,-4.5148,0,-5.2969,54.0598,35.0272,-0.1278,0.3027,-0.4816,16.79,7.2401
267,439,111,PCI,LaNi4Al,TM+Ln,Al0.17La0.17Ni0.67,La Ni  Al  ,0.17 0.67 0.17,0.17 0.67 0.17,2.6749,0.2121,P(bar),1000/T,100.85,374,374,-3.8533,-1.5507,0.02,30.3564,4.1683,1.3863,128.5743,210.099,1.7232,7.4002,0.921,1502.5594,3083.604,7.6436,7.0155,102.1089,136.9109,14.2713,9.857,66.855,480.1782,-3.836,2.3274,1.6014,-4.6675,-0.226,-4.5148,0,-5.2969,54.0598,35.0272,-0.1278,0.3027,-0.4816,16.79,7.2401
268,445,111,PCI,LaNi4Al,TM+Ln,Al0.17La0.17Ni0.67,La Ni  Al  ,0.17 0.67 0.17,0.17 0.67 0.17,2.9988,0.04,P(bar),1000/T,60.47,333,333,-5.5226,-3.22,0,30.3564,4.1683,1.3863,128.5743,210.099,1.7232,7.4002,0.921,1502.5594,3083.604,7.6436,7.0155,102.1089,136.9109,14.2713,9.857,66.855,480.1782,-3.836,2.3274,1.6014,-4.6675,-0.226,-4.5148,0,-5.2969,54.0598,35.0272,-0.1278,0.3027,-0.4816,16.79,7.2401
269,448,111,PCI,LaNi4Al,TM+Ln,Al0.17La0.17Ni0.67,La Ni  Al  ,0.17 0.67 0.17,0.17 0.67 0.17,3.1924,0.0113,P(bar),1000/T,40.24,313,313,-6.7835,-4.4809,0,30.3564,4.1683,1.3863,128.5743,210.099,1.7232,7.4002,0.921,1502.5594,3083.604,7.6436,7.0155,102.1089,136.9109,14.2713,9.857,66.855,480.1782,-3.836,2.3274,1.6014,-4.6675,-0.226,-4.5148,0,-5.2969,54.0598,35.0272,-0.1278,0.3027,-0.4816,16.79,7.2401
228,404,54,PCT,La 28.9%Ni67. 5%Si3.6%,TM+Ln,La0.289Ni0.675Si0.036,La   Ni   Si  ,0.289 0.675 0.036,0.289 0.675 0.036,3.0009,1.2969,Ln(P) (bar),1000/T,60.24,333,333,-1.0057,1.2969,0.37,35.877,4.542,1.4285,134.512,214.81,1.6756,7.8755,0.9689,1569.837,3203.048,7.761,7.063,70.582,133.192,15.2379,11.4135,80.772,382.29,-4.267,2.2444,1.6424,-4.7092,-0.2967,-4.6837,0,-5.5246,24.1347,51.9664,-0.5459,0.3669,-0.5245,20.2,6.1837
229,405,54,PCT,La 28.9%Ni67. 5%Si3.6%,TM+Ln,La0.289Ni0.675Si0.036,La   Ni   Si  ,0.289 0.675 0.036,0.289 0.675 0.036,3.0987,1.1038,Ln(P) (bar),1000/T,49.71,323,323,-1.1988,1.1038,0.3,35.877,4.542,1.4285,134.512,214.81,1.6756,7.8755,0.9689,1569.837,3203.048,7.761,7.063,70.582,133.192,15.2379,11.4135,80.772,382.29,-4.267,2.2444,1.6424,-4.7092,-0.2967,-4.6837,0,-5.5246,24.1347,51.9664,-0.5459,0.3669,-0.5245,20.2,6.1837
230,406,54,PCT,La 28.9%Ni67. 5%Si3.6%,TM+Ln,La0.289Ni0.675Si0.036,La   Ni   Si  ,0.289 0.675 0.036,0.289 0.675 0.036,3.1876,0.8916,Ln(P) (bar),1000/T,40.72,314,314,-1.411,0.8916,0.24,35.877,4.542,1.4285,134.512,214.81,1.6756,7.8755,0.9689,1569.837,3203.048,7.761,7.063,70.582,133.192,15.2379,11.4135,80.772,382.29,-4.267,2.2444,1.6424,-4.7092,-0.2967,-4.6837,0,-5.5246,24.1347,51.9664,-0.5459,0.3669,-0.5245,20.2,6.1837
231,407,54,PCT,La 28.9%Ni67. 5%Si3.6%,TM+Ln,La0.289Ni0.675Si0.036,La   Ni   Si  ,0.289 0.675 0.036,0.289 0.675 0.036,3.2966,0.7038,Ln(P) (bar),1000/T,30.35,303,303,-1.5988,0.7038,0.2,35.877,4.542,1.4285,134.512,214.81,1.6756,7.8755,0.9689,1569.837,3203.048,7.761,7.063,70.582,133.192,15.2379,11.4135,80.772,382.29,-4.267,2.2444,1.6424,-4.7092,-0.2967,-4.6837,0,-5.5246,24.1347,51.9664,-0.5459,0.3669,-0.5245,20.2,6.1837
49,85,59,PCI,La 0.8 Ce 0.2 Ni 5,TM+Ln,Ce0.03La0.13Ni0.83,La    Ce    Ni  ,0.13 0.03 0.83,0.13 0.03 0.83,2.8308,4.0947,Ln(P) (bar),1000/T,80.25,353,353,1.7921,4.0947,6,32.7172,4.3232,1.3503,123.6364,208.0202,1.7797,8.4803,1.0494,1635.899,3122.6364,8.8687,7.3059,78.3333,155.2525,15.4141,9.1275,71.6915,404.5051,-4.2901,2.1656,1.5602,-4.7462,-0.2166,-4.7067,0,-5.6742,17.6266,29.3024,-0.1587,0.2953,-0.4161,16.85,4.3658
50,86,59,PCI,La 0.8 Ce 0.2 Ni 5,TM+Ln,Ce0.03La0.13Ni0.83,La    Ce    Ni  ,0.13 0.03 0.83,0.13 0.03 0.83,3.0025,3.6715,Ln(P) (bar),1000/T,60.06,333,333,1.3689,3.6715,3.93,32.7172,4.3232,1.3503,123.6364,208.0202,1.7797,8.4803,1.0494,1635.899,3122.6364,8.8687,7.3059,78.3333,155.2525,15.4141,9.1275,71.6915,404.5051,-4.2901,2.1656,1.5602,-4.7462,-0.2166,-4.7067,0,-5.6742,17.6266,29.3024,-0.1587,0.2953,-0.4161,16.85,4.3658
51,87,59,PCI,La 0.8 Ce 0.2 Ni 5,TM+Ln,Ce0.03La0.13Ni0.83,La    Ce    Ni  ,0.13 0.03 0.83,0.13 0.03 0.83,3.1933,3.0453,Ln(P) (bar),1000/T,40.15,313,313,0.7427,3.0453,2.1,32.7172,4.3232,1.3503,123.6364,208.0202,1.7797,8.4803,1.0494,1635.899,3122.6364,8.8687,7.3059,78.3333,155.2525,15.4141,9.1275,71.6915,404.5051,-4.2901,2.1656,1.5602,-4.7462,-0.2166,-4.7067,0,-5.6742,17.6266,29.3024,-0.1587,0.2953,-0.4161,16.85,4.3658
52,88,59,PCI,La 0.8 Ce 0.2 Ni 5,TM+Ln,Ce0.03La0.13Ni0.83,La    Ce    Ni  ,0.13 0.03 0.83,0.13 0.03 0.83,3.4117,2.2976,Ln(P) (bar),1000/T,20.11,293,293,-0.0049,2.2977,1,32.7172,4.3232,1.3503,123.6364,208.0202,1.7797,8.4803,1.0494,1635.899,3122.6364,8.8687,7.3059,78.3333,155.2525,15.4141,9.1275,71.6915,404.5051,-4.2901,2.1656,1.5602,-4.7462,-0.2166,-4.7067,0,-5.6742,17.6266,29.3024,-0.1587,0.2953,-0.4161,16.85,4.3658
53,89,59,PCI,La 0.9 Ce 0.1 Ni 5,TM+Ln,Ce0.02La0.15Ni0.83,La    Ce    Ni  ,0.15 0.02 0.83,0.15 0.02 0.83,2.8325,3.7065,Ln(P) (bar),1000/T,80.05,353,353,1.4039,3.7065,4.07,32.95,4.34,1.3561,125.78,208.46,1.7727,8.4516,1.0433,1632.65,3129,8.81,7.289,77.7,154.04,15.331,9.2787,72.3516,402.44,-4.2756,2.1713,1.5654,-4.7386,-0.223,-4.704,0,-5.657,17.9377,31.7602,-0.2074,0.3033,-0.4273,17.29,4.3024
54,90,59,PCI,La 0.9 Ce 0.1 Ni 5,TM+Ln,Ce0.02La0.15Ni0.83,La    Ce    Ni  ,0.15 0.02 0.83,0.15 0.02 0.83,3.0025,3.1416,Ln(P) (bar),1000/T,60.06,333,333,0.839,3.1416,2.31,32.95,4.34,1.3561,125.78,208.46,1.7727,8.4516,1.0433,1632.65,3129,8.81,7.289,77.7,154.04,15.331,9.2787,72.3516,402.44,-4.2756,2.1713,1.5654,-4.7386,-0.223,-4.704,0,-5.657,17.9377,31.7602,-0.2074,0.3033,-0.4273,17.29,4.3024
55,91,59,PCI,La 0.9 Ce 0.1 Ni 5,TM+Ln,Ce0.02La0.15Ni0.83,La    Ce    Ni  ,0.15 0.02 0.83,0.15 0.02 0.83,3.1933,2.5005,Ln(P) (bar),1000/T,40.15,313,313,0.1979,2.5005,1.22,32.95,4.34,1.3561,125.78,208.46,1.7727,8.4516,1.0433,1632.65,3129,8.81,7.289,77.7,154.04,15.331,9.2787,72.3516,402.44,-4.2756,2.1713,1.5654,-4.7386,-0.223,-4.704,0,-5.657,17.9377,31.7602,-0.2074,0.3033,-0.4273,17.29,4.3024
56,92,59,PCI,La 0.9 Ce 0.1 Ni 5,TM+Ln,Ce0.02La0.15Ni0.83,La    Ce    Ni  ,0.15 0.02 0.83,0.15 0.02 0.83,3.4125,1.82,Ln(P) (bar),1000/T,20.04,293,293,-0.4826,1.82,0.62,32.95,4.34,1.3561,125.78,208.46,1.7727,8.4516,1.0433,1632.65,3129,8.81,7.289,77.7,154.04,15.331,9.2787,72.3516,402.44,-4.2756,2.1713,1.5654,-4.7386,-0.223,-4.704,0,-5.657,17.9377,31.7602,-0.2074,0.3033,-0.4273,17.29,4.3024
122,255,33,PCT,La0.5Ce0.5Ni4Co,TM+Ln,Ce0.08Co0.17La0.08Ni0.67,La  Ce  Ni Co,0.08 0.08 0.67 0.17,0.08 0.08 0.67 0.17,2.8261,59.2563,P(bar),1000/T,80.85,354,354,1.7793,4.0819,5.93,32.55,4.32,1.3468,116.01,207.84,1.7769,8.5099,0.967,1637.94,3143.82,8.71,7.348,79.89,155.2,15.222,9.0247,71.6628,400.68,-4.7849,2.1388,1.566,-4.9251,-0.1943,-5.0028,0,-5.9509,22.8362,24.7091,0.0412,0.2914,-0.4231,16.49,8.0956
123,256,33,PCT,La0.5Ce0.5Ni4Co,TM+Ln,Ce0.08Co0.17La0.08Ni0.67,La  Ce  Ni Co,0.08 0.08 0.67 0.17,0.08 0.08 0.67 0.17,3.1886,18.9284,P(bar),1000/T,40.62,314,314,0.6381,2.9407,1.89,32.55,4.32,1.3468,116.01,207.84,1.7769,8.5099,0.967,1637.94,3143.82,8.71,7.348,79.89,155.2,15.222,9.0247,71.6628,400.68,-4.7849,2.1388,1.566,-4.9251,-0.1943,-5.0028,0,-5.9509,22.8362,24.7091,0.0412,0.2914,-0.4231,16.49,8.0956
124,257,33,PCT,La0.5Ce0.5Ni4Co,TM+Ln,Ce0.08Co0.17La0.08Ni0.67,La  Ce  Ni Co,0.08 0.08 0.67 0.17,0.08 0.08 0.67 0.17,3.6571,3.7249,P(bar),1000/T,0.44,273,273,-0.9876,1.315,0.37,32.55,4.32,1.3468,116.01,207.84,1.7769,8.5099,0.967,1637.94,3143.82,8.71,7.348,79.89,155.2,15.222,9.0247,71.6628,400.68,-4.7849,2.1388,1.566,-4.9251,-0.1943,-5.0028,0,-5.9509,22.8362,24.7091,0.0412,0.2914,-0.4231,16.49,8.0956
190,355,189,PCT,La 0.23 Ni 0.34 Co 0.33 Nd 0.08 Ti 0.01 Al 0.01,TM+Ln,Al0.01Co0.33La0.23Nd0.08Ni0.34Ti0.01,La     Ni     Co     Nd     Ti     Al    ,0.23 0.34 0.33 0.08 0.01 0.01,0.23 0.34 0.33 0.08 0.01 0.01,2.9495,0.9768,Ln(P) (psi),1000/T,66.04,339,339,-1.3258,0.9768,0.27,36.69,4.61,1.43,124.13,215.35,1.6455,8.0138,0.7654,1576.415,3249.16,7.37,7.052,70.86,131.46,13.505,11.4757,83.6385,364.52,-5.576,2.2249,1.6685,-5.2626,-0.2859,-5.2438,0,-5.9457,35.6563,57.0148,-0.4871,0.3618,-0.5545,18.73,11.348
191,356,189,PCT,La 0.23 Ni 0.34 Co 0.33 Nd 0.08 Ti 0.01 Al 0.01,TM+Ln,Al0.01Co0.33La0.23Nd0.08Ni0.34Ti0.01,La     Ni     Co     Nd     Ti     Al    ,0.23 0.34 0.33 0.08 0.01 0.01,0.23 0.34 0.33 0.08 0.01 0.01,3.0444,0.6925,Ln(P) (psi),1000/T,55.47,328,328,-1.6101,0.6925,0.2,36.69,4.61,1.43,124.13,215.35,1.6455,8.0138,0.7654,1576.415,3249.16,7.37,7.052,70.86,131.46,13.505,11.4757,83.6385,364.52,-5.576,2.2249,1.6685,-5.2626,-0.2859,-5.2438,0,-5.9457,35.6563,57.0148,-0.4871,0.3618,-0.5545,18.73,11.348
192,357,189,PCT,La 0.23 Ni 0.34 Co 0.33 Nd 0.08 Ti 0.01 Al 0.01,TM+Ln,Al0.01Co0.33La0.23Nd0.08Ni0.34Ti0.01,La     Ni     Co     Nd     Ti     Al    ,0.23 0.34 0.33 0.08 0.01 0.01,0.23 0.34 0.33 0.08 0.01 0.01,3.1439,0.2925,Ln(P) (psi),1000/T,45.07,318,318,-2.0101,0.2925,0.13,36.69,4.61,1.43,124.13,215.35,1.6455,8.0138,0.7654,1576.415,3249.16,7.37,7.052,70.86,131.46,13.505,11.4757,83.6385,364.52,-5.576,2.2249,1.6685,-5.2626,-0.2859,-5.2438,0,-5.9457,35.6563,57.0148,-0.4871,0.3618,-0.5545,18.73,11.348
193,358,189,PCT,La 0.23 Ni 0.34 Co 0.33 Nd 0.08 Ti 0.01 Al 0.01,TM+Ln,Al0.01Co0.33La0.23Nd0.08Ni0.34Ti0.01,La     Ni     Co     Nd     Ti     Al    ,0.23 0.34 0.33 0.08 0.01 0.01,0.23 0.34 0.33 0.08 0.01 0.01,3.2497,0.0123,Ln(P) (psi),1000/T,34.72,308,308,-2.2903,0.0123,0.1,36.69,4.61,1.43,124.13,215.35,1.6455,8.0138,0.7654,1576.415,3249.16,7.37,7.052,70.86,131.46,13.505,11.4757,83.6385,364.52,-5.576,2.2249,1.6685,-5.2626,-0.2859,-5.2438,0,-5.9457,35.6563,57.0148,-0.4871,0.3618,-0.5545,18.73,11.348
110,243,32,PCT,Ti1 Mn1.2V0.8,TM,Mn0.4Ti0.33V0.27,Ti  Mn  V  ,0.33 0.4 0.27,0.33 0.4 0.27,2.8308,3.1892,Ln(P) P in atm,1/T,353.26,353,353,0.8866,3.1892,2.43,23.47,4,1.3782,134.23,208.3,1.5683,6.126,0.1695,1829.76,3054.3,5.47,7.0484,18.75,127.5,17.607,8.6964,51.5269,495.23,-9.8479,2.1219,2.0526,-8.1154,-0.1789,-5.9804,0,-8.7193,43.1403,166.0754,-4.3876,0.0374,-0.6317,4.24,9.0287
111,244,32,PCT,Ti1 Mn1.2V0.8,TM,Mn0.4Ti0.33V0.27,Ti  Mn  V  ,0.33 0.4 0.27,0.33 0.4 0.27,3.0031,2.6179,Ln(P) P in atm,1/T,332.99,333,333,0.3153,2.6179,1.37,23.47,4,1.3782,134.23,208.3,1.5683,6.126,0.1695,1829.76,3054.3,5.47,7.0484,18.75,127.5,17.607,8.6964,51.5269,495.23,-9.8479,2.1219,2.0526,-8.1154,-0.1789,-5.9804,0,-8.7193,43.1403,166.0754,-4.3876,0.0374,-0.6317,4.24,9.0287
112,245,32,PCT,Ti1 Mn1.2V0.8,TM,Mn0.4Ti0.33V0.27,Ti  Mn  V  ,0.33 0.4 0.27,0.33 0.4 0.27,3.3015,1.593,Ln(P) P in atm,1/T,302.89,303,303,-0.7096,1.593,0.49,23.47,4,1.3782,134.23,208.3,1.5683,6.126,0.1695,1829.76,3054.3,5.47,7.0484,18.75,127.5,17.607,8.6964,51.5269,495.23,-9.8479,2.1219,2.0526,-8.1154,-0.1789,-5.9804,0,-8.7193,43.1403,166.0754,-4.3876,0.0374,-0.6317,4.24,9.0287
113,246,32,PCT,Ti1 Mn1.2V0.8,TM,Mn0.4Ti0.33V0.27,Ti  Mn  V  ,0.33 0.4 0.27,0.33 0.4 0.27,3.6615,0.4275,Ln(P) P in atm,1/T,273.11,273,273,-1.875,0.4275,0.15,23.47,4,1.3782,134.23,208.3,1.5683,6.126,0.1695,1829.76,3054.3,5.47,7.0484,18.75,127.5,17.607,8.6964,51.5269,495.23,-9.8479,2.1219,2.0526,-8.1154,-0.1789,-5.9804,0,-8.7193,43.1403,166.0754,-4.3876,0.0374,-0.6317,4.24,9.0287
114,247,32,PCT,Ti V Mn,TM,Mn0.33Ti0.33V0.33,Ti V Mn,0.33 0.33 0.33,0.33 0.33 0.33,2.8338,2.7204,Ln(P) P in atm,1/T,352.88,353,353,0.4178,2.7204,1.52,23.3333,4,1.3767,133.3333,208.3333,1.5733,6.03,0.2033,1872,3148.3333,5.3333,7.0033,20.2667,130,18.2333,8.77,51.25,496,-9.79,2.0633,1.9933,-7.8467,-0.21,-5.9467,0,-8.71,42.58,141.8533,-3.5933,0.04,-0.6204,4.36,9.1258
115,248,32,PCT,Ti V Mn,TM,Mn0.33Ti0.33V0.33,Ti V Mn,0.33 0.33 0.33,0.33 0.33 0.33,3.0062,2.0997,Ln(P) P in atm,1/T,332.65,333,333,-0.2029,2.0997,0.82,23.3333,4,1.3767,133.3333,208.3333,1.5733,6.03,0.2033,1872,3148.3333,5.3333,7.0033,20.2667,130,18.2333,8.77,51.25,496,-9.79,2.0633,1.9933,-7.8467,-0.21,-5.9467,0,-8.71,42.58,141.8533,-3.5933,0.04,-0.6204,4.36,9.1258
116,249,32,PCT,Ti V Mn,TM,Mn0.33Ti0.33V0.33,Ti V Mn,0.33 0.33 0.33,0.33 0.33 0.33,3.3015,0.951,Ln(P) P in atm,1/T,302.89,303,303,-1.3516,0.951,0.26,23.3333,4,1.3767,133.3333,208.3333,1.5733,6.03,0.2033,1872,3148.3333,5.3333,7.0033,20.2667,130,18.2333,8.77,51.25,496,-9.79,2.0633,1.9933,-7.8467,-0.21,-5.9467,0,-8.71,42.58,141.8533,-3.5933,0.04,-0.6204,4.36,9.1258
117,250,32,PCT,Ti V Mn,TM,Mn0.33Ti0.33V0.33,Ti V Mn,0.33 0.33 0.33,0.33 0.33 0.33,3.6646,-0.0165,Ln(P) P in atm,1/T,272.88,273,273,-2.3191,-0.0165,0.1,23.3333,4,1.3767,133.3333,208.3333,1.5733,6.03,0.2033,1872,3148.3333,5.3333,7.0033,20.2667,130,18.2333,8.77,51.25,496,-9.79,2.0633,1.9933,-7.8467,-0.21,-5.9467,0,-8.71,42.58,141.8533,-3.5933,0.04,-0.6204,4.36,9.1258
118,251,32,PCT,Ti1 Mn0.8V1.2,TM,Mn0.27Ti0.33V0.4,Ti  Mn  V  ,0.33 0.27 0.4,0.33 0.27 0.4,2.8338,1.6587,Ln(P) P in atm,1/T,352.88,353,353,-0.6439,1.6587,0.53,23.21,4,1.3743,132.41,208.3,1.5787,5.9492,0.2384,1913.61,3238.25,5.21,6.96,21.766,132.7,18.855,8.8251,51.0069,496.53,-9.7517,2.0062,1.9369,-7.6045,-0.2387,-5.9115,0,-8.7089,41.6518,118.7034,-2.8406,0.0424,-0.6213,4.47,9.0287
119,252,32,PCT,Ti1 Mn0.8V1.2,TM,Mn0.27Ti0.33V0.4,Ti  Mn  V  ,0.33 0.27 0.4,0.33 0.27 0.4,3.0031,0.766,Ln(P) P in atm,1/T,332.99,333,333,-1.5366,0.766,0.22,23.21,4,1.3743,132.41,208.3,1.5787,5.9492,0.2384,1913.61,3238.25,5.21,6.96,21.766,132.7,18.855,8.8251,51.0069,496.53,-9.7517,2.0062,1.9369,-7.6045,-0.2387,-5.9115,0,-8.7089,41.6518,118.7034,-2.8406,0.0424,-0.6213,4.47,9.0287
120,253,32,PCT,Ti1 Mn0.8V1.2,TM,Mn0.27Ti0.33V0.4,Ti  Mn  V  ,0.33 0.27 0.4,0.33 0.27 0.4,3.3015,-0.728,Ln(P) P in atm,1/T,302.89,303,303,-3.0306,-0.728,0.05,23.21,4,1.3743,132.41,208.3,1.5787,5.9492,0.2384,1913.61,3238.25,5.21,6.96,21.766,132.7,18.855,8.8251,51.0069,496.53,-9.7517,2.0062,1.9369,-7.6045,-0.2387,-5.9115,0,-8.7089,41.6518,118.7034,-2.8406,0.0424,-0.6213,4.47,9.0287
121,254,32,PCT,Ti1 Mn0.8V1.2,TM,Mn0.27Ti0.33V0.4,Ti  Mn  V  ,0.33 0.27 0.4,0.33 0.27 0.4,3.6677,-2.189,Ln(P) P in atm,1/T,272.65,273,273,-4.4916,-2.189,0.01,23.21,4,1.3743,132.41,208.3,1.5787,5.9492,0.2384,1913.61,3238.25,5.21,6.96,21.766,132.7,18.855,8.8251,51.0069,496.53,-9.7517,2.0062,1.9369,-7.6045,-0.2387,-5.9115,0,-8.7089,41.6518,118.7034,-2.8406,0.0424,-0.6213,4.47,9.0287
125,258,56,PCT,TiCrMn0.8,TM,Cr0.36Mn0.29Ti0.36,Ti Cr Mn  ,0.36 0.36 0.29,0.36 0.36 0.29,3.234,5.4571,P (MPa),1000/T,309.22,309,309,1.6969,3.9995,5.46,23.5743,4,1.3536,133.6535,208.5644,1.5856,6.3151,0.2709,1884.7723,2960.3465,5.5743,6.9809,43.5861,130.6931,17.7624,8.4728,51.3721,482.5644,-10.035,2.3911,3.2394,-7.3796,-0.081,-6.2184,0,-8.882,47.4466,130.1119,-3.0941,0.0557,-0.6205,6.56,9.1008
126,259,56,PCT,TiCrMn0.8,TM,Cr0.36Mn0.29Ti0.36,Ti Cr Mn  ,0.36 0.36 0.29,0.36 0.36 0.29,3.2958,4.62,P (MPa),1000/T,303.41,303,303,1.5304,3.833,4.62,23.5743,4,1.3536,133.6535,208.5644,1.5856,6.3151,0.2709,1884.7723,2960.3465,5.5743,6.9809,43.5861,130.6931,17.7624,8.4728,51.3721,482.5644,-10.035,2.3911,3.2394,-7.3796,-0.081,-6.2184,0,-8.882,47.4466,130.1119,-3.0941,0.0557,-0.6205,6.56,9.1008
127,260,56,PCT,TiCrMn0.8,TM,Cr0.36Mn0.29Ti0.36,Ti Cr Mn  ,0.36 0.36 0.29,0.36 0.36 0.29,3.3492,3.4065,P (MPa),1000/T,298.58,298,298,1.2257,3.5283,3.41,23.5743,4,1.3536,133.6535,208.5644,1.5856,6.3151,0.2709,1884.7723,2960.3465,5.5743,6.9809,43.5861,130.6931,17.7624,8.4728,51.3721,482.5644,-10.035,2.3911,3.2394,-7.3796,-0.081,-6.2184,0,-8.882,47.4466,130.1119,-3.0941,0.0557,-0.6205,6.56,9.1008
127,260,56,PCT,TiCrMn0.8,TM,Cr0.36Mn0.29Ti0.36,Ti Cr Mn  ,0.36 0.36 0.29,0.36 0.36 0.29,3.6541,1.481,P (MPa),1000/T,273.67,273,273,0.3927,2.6953,1.48,23.5743,4,1.3536,133.6535,208.5644,1.5856,6.3151,0.2709,1884.7723,2960.3465,5.5743,6.9809,43.5861,130.6931,17.7624,8.4728,51.3721,482.5644,-10.035,2.3911,3.2394,-7.3796,-0.081,-6.2184,0,-8.882,47.4466,130.1119,-3.0941,0.0557,-0.6205,6.56,9.1008
129,262,56,PCT,TiCr1.2Mn0.6,TM,Cr0.43Mn0.21Ti0.36,Ti Cr   Mn  ,0.36 0.43 0.21,0.36 0.43 0.21,3.3029,5.4556,P (MPa),1000/T,36.13,307,307,1.6966,3.9992,5.46,23.49,4,1.3466,132.76,208.6,1.5937,6.284,0.3212,1931.28,3017.3,5.49,6.9302,49.978,133.6,18.319,8.4756,51.1306,480.43,-10.0387,2.3983,3.4364,-7.02,-0.0853,-6.2381,0,-8.9135,47.6038,103.0321,-2.187,0.0574,-0.6063,6.93,8.8004
130,263,56,PCT,TiCr1.2Mn0.6,TM,Cr0.43Mn0.21Ti0.36,Ti Cr   Mn  ,0.36 0.43 0.21,0.36 0.43 0.21,3.3621,4.5488,P (MPa),1000/T,31.28,302,302,1.5149,3.8174,4.55,23.49,4,1.3466,132.76,208.6,1.5937,6.284,0.3212,1931.28,3017.3,5.49,6.9302,49.978,133.6,18.319,8.4756,51.1306,480.43,-10.0387,2.3983,3.4364,-7.02,-0.0853,-6.2381,0,-8.9135,47.6038,103.0321,-2.187,0.0574,-0.6063,6.93,8.8004
