Repository: catastropiyush/EquiP

## Project Overview

Metal hydrides play a pivotal role in a wide range of technologies, including hydrogen storage, compression, heat management, and catalysis. Their performance is fundamentally governed by the thermodynamics of metal–hydrogen interactions, which determine key operational condition of these systems. One of the most critical thermodynamic parameters is the equilibrium plateau pressure (P<sub>eq</sub>), it defines the conditions under which hydrogen absorption and desorption occur, directly influencing the temperature and pressure ranges suitable for system operation.

File: Data/EQUIP_Input.csv (part 3 of 3)
no,SrNo,PDF_name,Type,Compostion,Class,composition_final,Element,Fraction,Frac,Temperature_in_plot,Pressure_plot,Pressure unit,unit,Temperature(oC)_graph,Temperature,Temperature_1,Ln(P)_Mpa,Ln(P)_bar,Pressure(MPa),AN,Period,AR,CR,VWR,EN,Density,EA,MP,BP,VEC,FIE,TC,BM,HF,MV,Mass,SH,M-M_Eng,M-M_Bond,M-H_Bond,M-H_Eng,formation_H,en_at_H,formation_M,en_at_M,vol_H,vol_M,vol_diff,EN.Diff,M-H.EN.Diff,Atomic.Size.Diff,dSmix
131,264,56,PCT,TiCr1.2Mn0.6,TM,Cr0.43Mn0.21Ti0.36,Ti Cr   Mn  ,0.36 0.43 0.21,0.36 0.43 0.21,3.4125,3.1623,P (MPa),1000/T,24.67,297,297,1.1513,3.4539,3.16,23.49,4,1.3466,132.76,208.6,1.5937,6.284,0.3212,1931.28,3017.3,5.49,6.9302,49.978,133.6,18.319,8.4756,51.1306,480.43,-10.0387,2.3983,3.4364,-7.02,-0.0853,-6.2381,0,-8.9135,47.6038,103.0321,-2.187,0.0574,-0.6063,6.93,8.8004
131,264,56,PCT,TiCr1.2Mn0.6,TM,Cr0.43Mn0.21Ti0.36,Ti Cr   Mn  ,0.36 0.43 0.21,0.36 0.43 0.21,3.7009,1.2743,P (MPa),1000/T,24.67,273,273,0.2424,2.545,1.27,23.49,4,1.3466,132.76,208.6,1.5937,6.284,0.3212,1931.28,3017.3,5.49,6.9302,49.978,133.6,18.319,8.4756,51.1306,480.43,-10.0387,2.3983,3.4364,-7.02,-0.0853,-6.2381,0,-8.9135,47.6038,103.0321,-2.187,0.0574,-0.6063,6.93,8.8004
133,266,56,PCT,TiCr1.4Mn0.4,TM,Cr0.5Mn0.14Ti0.36,Ti Cr   Mn  ,0.36 0.5 0.14,0.36 0.5 0.14,3.2208,5.519,P (MPa),1000/T,35.72,309,309,1.7082,4.0108,5.52,23.42,4,1.3396,131.92,208.6,1.6014,6.2644,0.3688,1974.12,3067,5.42,6.884,56.012,136.4,18.83,8.4672,50.9248,478.26,-10.0534,2.4074,3.6268,-6.698,-0.0874,-6.257,0,-8.9478,47.5856,78.4278,-1.3652,0.0583,-0.5986,7.21,8.2282
134,267,56,PCT,TiCr1.4Mn0.4,TM,Cr0.5Mn0.14Ti0.36,Ti Cr   Mn  ,0.36 0.5 0.14,0.36 0.5 0.14,3.2897,4.0978,P (MPa),1000/T,29.85,303,303,1.4105,3.713,4.1,23.42,4,1.3396,131.92,208.6,1.6014,6.2644,0.3688,1974.12,3067,5.42,6.884,56.012,136.4,18.83,8.4672,50.9248,478.26,-10.0534,2.4074,3.6268,-6.698,-0.0874,-6.257,0,-8.9478,47.5856,78.4278,-1.3652,0.0583,-0.5986,7.21,8.2282
135,268,56,PCT,TiCr1.4Mn0.4,TM,Cr0.5Mn0.14Ti0.36,Ti Cr   Mn  ,0.36 0.5 0.14,0.36 0.5 0.14,3.3512,2.8755,P (MPa),1000/T,24.9,298,298,1.0562,3.3588,2.88,23.42,4,1.3396,131.92,208.6,1.6014,6.2644,0.3688,1974.12,3067,5.42,6.884,56.012,136.4,18.83,8.4672,50.9248,478.26,-10.0534,2.4074,3.6268,-6.698,-0.0874,-6.257,0,-8.9478,47.5856,78.4278,-1.3652,0.0583,-0.5986,7.21,8.2282
135,268,56,PCT,TiCr1.4Mn0.4,TM,Cr0.5Mn0.14Ti0.36,Ti Cr   Mn  ,0.36 0.5 0.14,0.36 0.5 0.14,3.641,1.163,P (MPa),1000/T,24.9,273,273,0.151,2.4536,1.16,23.42,4,1.3396,131.92,208.6,1.6014,6.2644,0.3688,1974.12,3067,5.42,6.884,56.012,136.4,18.83,8.4672,50.9248,478.26,-10.0534,2.4074,3.6268,-6.698,-0.0874,-6.257,0,-8.9478,47.5856,78.4278,-1.3652,0.0583,-0.5986,7.21,8.2282
316,0,38,PCT,V 82-Ti 41-Cr 73-Al 0.08,TM,Al0.00041Cr0.37Ti0.21V0.42,V Ti Cr Al,0.42 0.21 0.37 0.00041,0.42 0.21 0.37 0.00041,0.3721,2.9714,Ln(P) MPa,1000/T,323,323,323,0.6688,2.9714,1.95,23.1561,3.9996,1.3236,128.0472,207.1033,1.6222,6.1722,0.491,2102.4518,3370.0254,5.1592,6.7739,52.4954,149.4714,21.084,8.4088,50.6783,480.5184,-10.2085,2.1161,3.0294,-6.5371,-0.1882,-6.0059,0,-9.0389,35.4703,22.5242,0.2799,0.0447,-0.578,5.83,8.8396
317,0,38,PCT,V 82-Ti 41-Cr 73-Al 0.08,TM,Al0.00041Cr0.37Ti0.21V0.42,V Ti Cr Al,0.42 0.21 0.37 0.00041,0.42 0.21 0.37 0.00041,0.4104,2.2974,Ln(P) MPa,1000/T,293,293,293,-0.0052,2.2974,0.99,23.1561,3.9996,1.3236,128.0472,207.1033,1.6222,6.1722,0.491,2102.4518,3370.0254,5.1592,6.7739,52.4954,149.4714,21.084,8.4088,50.6783,480.5184,-10.2085,2.1161,3.0294,-6.5371,-0.1882,-6.0059,0,-9.0389,35.4703,22.5242,0.2799,0.0447,-0.578,5.83,8.8396
318,0,38,PCT,V 82-Ti 41-Cr 73-Al 0.08,TM,Al0.00041Cr0.37Ti0.21V0.42,V Ti Cr Al,0.42 0.21 0.37 0.00041,0.42 0.21 0.37 0.00041,0.4413,1.2966,Ln(P) MPa,1000/T,273,273,273,-1.006,1.2966,0.37,23.1561,3.9996,1.3236,128.0472,207.1033,1.6222,6.1722,0.491,2102.4518,3370.0254,5.1592,6.7739,52.4954,149.4714,21.084,8.4088,50.6783,480.5184,-10.2085,2.1161,3.0294,-6.5371,-0.1882,-6.0059,0,-9.0389,35.4703,22.5242,0.2799,0.0447,-0.578,5.83,8.8396
94,219,13,PCT,Ti 27 Cr 27 V 40 Fe 6,TM,Cr0.27Fe0.06Ti0.27V0.4,Ti    Cr    V    Fe  ,0.27 0.27 0.4 0.06,0.27 0.27 0.4 0.06,2.7171,3.5788,Ln(P) (bar),1000/T,368.04,368,368,1.2763,3.5788,3.58,23.18,4,1.3341,128.51,207.7,1.6258,6.0752,0.4262,2071.23,3397.73,5.18,6.846,48.52,147.1,20.532,8.5809,50.6919,483.9,-9.8954,2.0449,2.6623,-6.4657,-0.1856,-6.0168,0,-8.876,41.8042,23.1309,0.3388,0.0693,-0.5742,6.16,10.3296
95,220,13,PCT,Ti 27 Cr 27 V 40 Fe 6,TM,Cr0.27Fe0.06Ti0.27V0.4,Ti    Cr    V    Fe  ,0.27 0.27 0.4 0.06,0.27 0.27 0.4 0.06,2.9563,2.754,Ln(P) (bar),1000/T,338.26,338,338,0.4514,2.754,1.57,23.18,4,1.3341,128.51,207.7,1.6258,6.0752,0.4262,2071.23,3397.73,5.18,6.846,48.52,147.1,20.532,8.5809,50.6919,483.9,-9.8954,2.0449,2.6623,-6.4657,-0.1856,-6.0168,0,-8.876,41.8042,23.1309,0.3388,0.0693,-0.5742,6.16,10.3296
96,221,13,PCT,Ti 27 Cr 27 V 40 Fe 6,TM,Cr0.27Fe0.06Ti0.27V0.4,Ti    Cr    V    Fe  ,0.27 0.27 0.4 0.06,0.27 0.27 0.4 0.06,3.1405,1.6732,Ln(P) (bar),1000/T,318.42,318,318,-0.6294,1.6732,0.53,23.18,4,1.3341,128.51,207.7,1.6258,6.0752,0.4262,2071.23,3397.73,5.18,6.846,48.52,147.1,20.532,8.5809,50.6919,483.9,-9.8954,2.0449,2.6623,-6.4657,-0.1856,-6.0168,0,-8.876,41.8042,23.1309,0.3388,0.0693,-0.5742,6.16,10.3296
97,222,13,PCT,Ti 27 Cr 27 V 40 Fe 6,TM,Cr0.27Fe0.06Ti0.27V0.4,Ti    Cr    V    Fe  ,0.27 0.27 0.4 0.06,0.27 0.27 0.4 0.06,3.3475,0.8184,Ln(P) (bar),1000/T,298.73,299,299,-1.4842,0.8184,0.23,23.18,4,1.3341,128.51,207.7,1.6258,6.0752,0.4262,2071.23,3397.73,5.18,6.846,48.52,147.1,20.532,8.5809,50.6919,483.9,-9.8954,2.0449,2.6623,-6.4657,-0.1856,-6.0168,0,-8.876,41.8042,23.1309,0.3388,0.0693,-0.5742,6.16,10.3296
98,223,13,PCT,Ti 28 Cr 26 V 40 Fe 6,TM,Cr0.26Fe0.06Ti0.28V0.4,Ti    Cr    V    Fe  ,0.28 0.26 0.4 0.06,0.28 0.26 0.4 0.06,2.7171,3.0603,Ln(P) (bar),1000/T,368.04,368,368,0.7577,3.0603,2.13,23.16,4,1.3362,128.6,207.8,1.6246,6.0484,0.4202,2069.28,3403.88,5.16,6.8466,47.8,146.6,20.514,8.6148,50.6506,484.62,-9.8602,2.037,2.6264,-6.4522,-0.1912,-6.0136,0,-8.8584,42.3014,23.2156,0.3432,0.07,-0.5754,6.24,10.3265
99,224,13,PCT,Ti 28 Cr 26 V 40 Fe 6,TM,Cr0.26Fe0.06Ti0.28V0.4,Ti    Cr    V    Fe  ,0.28 0.26 0.4 0.06,0.28 0.26 0.4 0.06,2.9563,2.2355,Ln(P) (bar),1000/T,338.26,338,338,-0.0671,2.2355,0.94,23.16,4,1.3362,128.6,207.8,1.6246,6.0484,0.4202,2069.28,3403.88,5.16,6.8466,47.8,146.6,20.514,8.6148,50.6506,484.62,-9.8602,2.037,2.6264,-6.4522,-0.1912,-6.0136,0,-8.8584,42.3014,23.2156,0.3432,0.07,-0.5754,6.24,10.3265
100,225,13,PCT,Ti 28 Cr 26 V 40 Fe 6,TM,Cr0.26Fe0.06Ti0.28V0.4,Ti    Cr    V    Fe  ,0.28 0.26 0.4 0.06,0.28 0.26 0.4 0.06,3.1386,1.1544,Ln(P) (bar),1000/T,318.61,318,318,-1.1482,1.1544,0.32,23.16,4,1.3362,128.6,207.8,1.6246,6.0484,0.4202,2069.28,3403.88,5.16,6.8466,47.8,146.6,20.514,8.6148,50.6506,484.62,-9.8602,2.037,2.6264,-6.4522,-0.1912,-6.0136,0,-8.8584,42.3014,23.2156,0.3432,0.07,-0.5754,6.24,10.3265
101,226,13,PCT,Ti 28 Cr 26 V 40 Fe 6,TM,Cr0.26Fe0.06Ti0.28V0.4,Ti    Cr    V    Fe  ,0.28 0.26 0.4 0.06,0.28 0.26 0.4 0.06,3.3475,0.1024,Ln(P) (bar),1000/T,298.73,299,299,-2.2002,0.1024,0.11,23.16,4,1.3362,128.6,207.8,1.6246,6.0484,0.4202,2069.28,3403.88,5.16,6.8466,47.8,146.6,20.514,8.6148,50.6506,484.62,-9.8602,2.037,2.6264,-6.4522,-0.1912,-6.0136,0,-8.8584,42.3014,23.2156,0.3432,0.07,-0.5754,6.24,10.3265
102,227,13,PCT,Ti 29 Cr 25 V 40 Fe 6,TM,Cr0.25Fe0.06Ti0.29V0.4,Ti    Cr    V    Fe  ,0.29 0.25 0.4 0.06,0.29 0.25 0.4 0.06,2.7152,2.5662,Ln(P) (bar),1000/T,368.3,368,368,0.2636,2.5662,1.3,23.14,4,1.3383,128.69,207.9,1.6234,6.0216,0.4142,2067.33,3410.03,5.14,6.8472,47.08,146.1,20.496,8.6487,50.6093,485.34,-9.825,2.0291,2.5905,-6.4387,-0.1968,-6.0104,0,-8.8408,42.7986,23.3003,0.3476,0.07,-0.5766,6.24,10.3173
103,228,13,PCT,Ti 29 Cr 25 V 40 Fe 6,TM,Cr0.25Fe0.06Ti0.29V0.4,Ti    Cr    V    Fe  ,0.29 0.25 0.4 0.06,0.29 0.25 0.4 0.06,2.9563,1.7417,Ln(P) (bar),1000/T,338.26,338,338,-0.5609,1.7417,0.57,23.14,4,1.3383,128.69,207.9,1.6234,6.0216,0.4142,2067.33,3410.03,5.14,6.8472,47.08,146.1,20.496,8.6487,50.6093,485.34,-9.825,2.0291,2.5905,-6.4387,-0.1968,-6.0104,0,-8.8408,42.7986,23.3003,0.3476,0.07,-0.5766,6.24,10.3173
104,229,13,PCT,Ti 29 Cr 25 V 40 Fe 6,TM,Cr0.25Fe0.06Ti0.29V0.4,Ti    Cr    V    Fe  ,0.29 0.25 0.4 0.06,0.29 0.25 0.4 0.06,3.1386,0.784,Ln(P) (bar),1000/T,318.61,318,318,-1.5186,0.784,0.22,23.14,4,1.3383,128.69,207.9,1.6234,6.0216,0.4142,2067.33,3410.03,5.14,6.8472,47.08,146.1,20.496,8.6487,50.6093,485.34,-9.825,2.0291,2.5905,-6.4387,-0.1968,-6.0104,0,-8.8408,42.7986,23.3003,0.3476,0.07,-0.5766,6.24,10.3173
105,230,13,PCT,Ti 29 Cr 25 V 40 Fe 6,TM,Cr0.25Fe0.06Ti0.29V0.4,Ti    Cr    V    Fe  ,0.29 0.25 0.4 0.06,0.29 0.25 0.4 0.06,3.3475,-0.8112,Ln(P) (bar),1000/T,298.73,299,299,-3.1138,-0.8112,0.04,23.14,4,1.3383,128.69,207.9,1.6234,6.0216,0.4142,2067.33,3410.03,5.14,6.8472,47.08,146.1,20.496,8.6487,50.6093,485.34,-9.825,2.0291,2.5905,-6.4387,-0.1968,-6.0104,0,-8.8408,42.7986,23.3003,0.3476,0.07,-0.5766,6.24,10.3173
106,231,13,PCT,Ti 30 Cr 24 V 40 Fe 6,TM,Cr0.24Fe0.06Ti0.3V0.4,Ti    Cr    V    Fe  ,0.30 0.24 0.4 0.06,0.30 0.24 0.4 0.06,2.719,2.3199,Ln(P) (bar),1000/T,367.78,368,368,0.0173,2.3199,1.02,23.12,4,1.3404,128.78,208,1.6222,5.9948,0.4082,2065.38,3416.18,5.12,6.8478,46.36,145.6,20.478,8.6826,50.568,486.06,-9.7898,2.0212,2.5546,-6.4252,-0.2024,-6.0072,0,-8.8232,43.2958,23.385,0.352,0.0707,-0.5778,6.24,10.3018
107,232,13,PCT,Ti 30 Cr 24 V 40 Fe 6,TM,Cr0.24Fe0.06Ti0.3V0.4,Ti    Cr    V    Fe  ,0.30 0.24 0.4 0.06,0.30 0.24 0.4 0.06,2.9544,1.0994,Ln(P) (bar),1000/T,338.47,338,338,-1.2032,1.0994,0.3,23.12,4,1.3404,128.78,208,1.6222,5.9948,0.4082,2065.38,3416.18,5.12,6.8478,46.36,145.6,20.478,8.6826,50.568,486.06,-9.7898,2.0212,2.5546,-6.4252,-0.2024,-6.0072,0,-8.8232,43.2958,23.385,0.352,0.0707,-0.5778,6.24,10.3018
108,233,13,PCT,Ti 30 Cr 24 V 40 Fe 6,TM,Cr0.24Fe0.06Ti0.3V0.4,Ti    Cr    V    Fe  ,0.30 0.24 0.4 0.06,0.30 0.24 0.4 0.06,3.1386,0.1667,Ln(P) (bar),1000/T,318.61,318,318,-2.1358,0.1667,0.12,23.12,4,1.3404,128.78,208,1.6222,5.9948,0.4082,2065.38,3416.18,5.12,6.8478,46.36,145.6,20.478,8.6826,50.568,486.06,-9.7898,2.0212,2.5546,-6.4252,-0.2024,-6.0072,0,-8.8232,43.2958,23.385,0.352,0.0707,-0.5778,6.24,10.3018
109,234,13,PCT,Ti 30 Cr 24 V 40 Fe 6,TM,Cr0.24Fe0.06Ti0.3V0.4,Ti    Cr    V    Fe  ,0.30 0.24 0.4 0.06,0.30 0.24 0.4 0.06,3.3475,-1.7742,Ln(P) (bar),1000/T,298.73,299,299,-4.0768,-1.7742,0.02,23.12,4,1.3404,128.78,208,1.6222,5.9948,0.4082,2065.38,3416.18,5.12,6.8478,46.36,145.6,20.478,8.6826,50.568,486.06,-9.7898,2.0212,2.5546,-6.4252,-0.2024,-6.0072,0,-8.8232,43.2958,23.385,0.352,0.0707,-0.5778,6.24,10.3018
271,0,1,Lit_pratibha,TiFe 0.95 Mn 0.05,TM,Fe0.475Mn0.025Ti0.5,Ti Fe Mn,0.5 0.475 0.025,0.5 0.475 0.025,3.0638,2.4734,Ln(P) bar,1000/T,53.39,328,328,0.147,2.4496,1.16,23.975,4,1.3528,130.85,210,1.678,6.18,0.1113,1864.25,3271.8,5.975,7.3533,49.195,138.75,16.235,8.8615,51.8373,485.25,-8.6015,1.965,1.6605,-6.1558,0.0493,-6.3478,0,-8.1973,79.8958,37.9098,0.3315,0.1446,-0.522,8,6.5884
272,0,2,Lit_pratibha,TiFe 0.95 Mn 0.05,TM,Fe0.475Mn0.025Ti0.5,Ti Fe Mn,0.5 0.475 0.025,0.5 0.475 0.025,3.1514,2.1032,Ln(P) bar,1000/T,44.32,318,318,-0.1994,2.1032,0.82,23.975,4,1.3528,130.85,210,1.678,6.18,0.1113,1864.25,3271.8,5.975,7.3533,49.195,138.75,16.235,8.8615,51.8373,485.25,-8.6015,1.965,1.6605,-6.1558,0.0493,-6.3478,0,-8.1973,79.8958,37.9098,0.3315,0.1446,-0.522,8,6.5884
273,0,3,Lit_pratibha,TiFe 0.95 Mn 0.05,TM,Fe0.475Mn0.025Ti0.5,Ti Fe Mn,0.5 0.475 0.025,0.5 0.475 0.025,3.2601,1.7154,Ln(P) bar,1000/T,33.74,308,308,-0.5872,1.7154,0.56,23.975,4,1.3528,130.85,210,1.678,6.18,0.1113,1864.25,3271.8,5.975,7.3533,49.195,138.75,16.235,8.8615,51.8373,485.25,-8.6015,1.965,1.6605,-6.1558,0.0493,-6.3478,0,-8.1973,79.8958,37.9098,0.3315,0.1446,-0.522,8,6.5884
274,0,4,Lit_pratibha,TiFe 0.95 Mn 0.05,TM,Fe0.475Mn0.025Ti0.5,Ti Fe Mn,0.5 0.475 0.025,0.5 0.475 0.025,3.3498,1.3416,Ln(P) bar,1000/T,25.52,298,298,-0.961,1.3415,0.38,23.975,4,1.3528,130.85,210,1.678,6.18,0.1113,1864.25,3271.8,5.975,7.3533,49.195,138.75,16.235,8.8615,51.8373,485.25,-8.6015,1.965,1.6605,-6.1558,0.0493,-6.3478,0,-8.1973,79.8958,37.9098,0.3315,0.1446,-0.522,8,6.5884
275,0,5,Lit_pratibha,TiFe 0.90 Mn 0.10,TM,Fe0.45Mn0.05Ti0.5,Ti Fe Mn,0.5 0.45 0.05,0.5 0.45 0.05,3.0553,2.0574,Ln(P) bar,1000/T,54.31,328,328,-0.2452,2.0574,0.78,23.95,4,1.3555,131.2,210,1.671,6.17,0.1075,1857,3252.1,5.95,7.3415,47.39,137.5,16.22,8.868,51.8145,486,-8.648,1.98,1.686,-6.2615,0.0385,-6.3355,0,-8.2145,78.5665,46.7645,0.023,0.1439,-0.529,7.87,7.1146
276,0,6,Lit_pratibha,TiFe 0.90 Mn 0.10,TM,Fe0.45Mn0.05Ti0.5,Ti Fe Mn,0.5 0.45 0.05,0.5 0.45 0.05,3.1508,1.7109,Ln(P) bar,1000/T,44.38,318,318,-0.5917,1.7109,0.55,23.95,4,1.3555,131.2,210,1.671,6.17,0.1075,1857,3252.1,5.95,7.3415,47.39,137.5,16.22,8.868,51.8145,486,-8.648,1.98,1.686,-6.2615,0.0385,-6.3355,0,-8.2145,78.5665,46.7645,0.023,0.1439,-0.529,7.87,7.1146
277,0,7,Lit_pratibha,TiFe 0.90 Mn 0.10,TM,Fe0.45Mn0.05Ti0.5,Ti Fe Mn,0.5 0.45 0.05,0.5 0.45 0.05,3.2454,1.3797,Ln(P) bar,1000/T,35.12,308,308,-0.9229,1.3797,0.4,23.95,4,1.3555,131.2,210,1.671,6.17,0.1075,1857,3252.1,5.95,7.3415,47.39,137.5,16.22,8.868,51.8145,486,-8.648,1.98,1.686,-6.2615,0.0385,-6.3355,0,-8.2145,78.5665,46.7645,0.023,0.1439,-0.529,7.87,7.1146
278,0,8,Lit_pratibha,TiFe 0.90 Mn 0.10,TM,Fe0.45Mn0.05Ti0.5,Ti Fe Mn,0.5 0.45 0.05,0.5 0.45 0.05,3.3576,0.9037,Ln(P) bar,1000/T,24.83,298,298,-1.3989,0.9037,0.25,23.95,4,1.3555,131.2,210,1.671,6.17,0.1075,1857,3252.1,5.95,7.3415,47.39,137.5,16.22,8.868,51.8145,486,-8.648,1.98,1.686,-6.2615,0.0385,-6.3355,0,-8.2145,78.5665,46.7645,0.023,0.1439,-0.529,7.87,7.1146
279,0,9,Lit_pratibha,TiFe 0.85 Mn 0.15,TM,Fe0.425Mn0.075Ti0.5,Ti Fe Mn,0.5 0.425 0.075,0.5 0.425 0.075,3.0433,1.5872,Ln(P) bar,1000/T,55.6,328,328,-0.7154,1.5872,0.49,23.925,4,1.3583,131.55,210,1.664,6.16,0.1038,1849.75,3232.4,5.925,7.3298,45.585,136.25,16.205,8.8745,51.7918,486.75,-8.6945,1.995,1.7115,-6.3673,0.0278,-6.3233,0,-8.2318,77.2373,55.6193,-0.2855,0.1428,-0.536,7.75,7.5205
280,0,10,Lit_pratibha,TiFe 0.85 Mn 0.15,TM,Fe0.425Mn0.075Ti0.5,Ti Fe Mn,0.5 0.425 0.075,0.5 0.425 0.075,3.1403,1.2293,Ln(P) bar,1000/T,45.44,318,318,-1.0733,1.2293,0.34,23.925,4,1.3583,131.55,210,1.664,6.16,0.1038,1849.75,3232.4,5.925,7.3298,45.585,136.25,16.205,8.8745,51.7918,486.75,-8.6945,1.995,1.7115,-6.3673,0.0278,-6.3233,0,-8.2318,77.2373,55.6193,-0.2855,0.1428,-0.536,7.75,7.5205
281,0,11,Lit_pratibha,TiFe 0.85 Mn 0.15,TM,Fe0.425Mn0.075Ti0.5,Ti Fe Mn,0.5 0.425 0.075,0.5 0.425 0.075,3.2485,0.8453,Ln(P) bar,1000/T,34.84,308,308,-1.4573,0.8453,0.23,23.925,4,1.3583,131.55,210,1.664,6.16,0.1038,1849.75,3232.4,5.925,7.3298,45.585,136.25,16.205,8.8745,51.7918,486.75,-8.6945,1.995,1.7115,-6.3673,0.0278,-6.3233,0,-8.2318,77.2373,55.6193,-0.2855,0.1428,-0.536,7.75,7.5205
282,0,12,Lit_pratibha,TiFe 0.85 Mn 0.15,TM,Fe0.425Mn0.075Ti0.5,Ti Fe Mn,0.5 0.425 0.075,0.5 0.425 0.075,3.3658,0.4389,Ln(P) bar,1000/T,24.11,298,298,-1.8637,0.4389,0.16,23.925,4,1.3583,131.55,210,1.664,6.16,0.1038,1849.75,3232.4,5.925,7.3298,45.585,136.25,16.205,8.8745,51.7918,486.75,-8.6945,1.995,1.7115,-6.3673,0.0278,-6.3233,0,-8.2318,77.2373,55.6193,-0.2855,0.1428,-0.536,7.75,7.5205
163,310,65,PCT,ZrCo,TM,Co0.5Zr0.5,Zr Co,0.5 0.5,0.5 0.5,1.5859,4.3551,log(P)(Pascal),1000/T,357.57,631,631,-3.7875,-1.4849,0.02,33.5,4.5,1.425,137,215,1.605,7.705,0.545,1948,3912.5,6.5,7.255,61.5,137.25,18.6,10.315,75.075,349.5,-7.495,2.125,1.66,-5.57,-0.35,-6.085,0,-7.83,35.935,34.14,-0.095,0.275,-0.595,12.29,5.7632
164,311,65,PCT,ZrCo,TM,Co0.5Zr0.5,Zr Co,0.5 0.5,0.5 0.5,1.6362,4.1325,log(P)(Pascal),1000/T,338.16,611,611,-4.3001,-1.9975,0.01,33.5,4.5,1.425,137,215,1.605,7.705,0.545,1948,3912.5,6.5,7.255,61.5,137.25,18.6,10.315,75.075,349.5,-7.495,2.125,1.66,-5.57,-0.35,-6.085,0,-7.83,35.935,34.14,-0.095,0.275,-0.595,12.29,5.7632
165,312,65,PCT,ZrCo,TM,Co0.5Zr0.5,Zr Co,0.5 0.5,0.5 0.5,1.7022,3.8798,log(P)(Pascal),1000/T,314.49,587,587,-4.8819,-2.5793,0.01,33.5,4.5,1.425,137,215,1.605,7.705,0.545,1948,3912.5,6.5,7.255,61.5,137.25,18.6,10.315,75.075,349.5,-7.495,2.125,1.66,-5.57,-0.35,-6.085,0,-7.83,35.935,34.14,-0.095,0.275,-0.595,12.29,5.7632
166,313,65,PCT,ZrCo,TM,Co0.5Zr0.5,Zr Co,0.5 0.5,0.5 0.5,1.7557,3.6369,log(P)(Pascal),1000/T,296.58,570,570,-5.4412,-3.1386,0,33.5,4.5,1.425,137,215,1.605,7.705,0.545,1948,3912.5,6.5,7.255,61.5,137.25,18.6,10.315,75.075,349.5,-7.495,2.125,1.66,-5.57,-0.35,-6.085,0,-7.83,35.935,34.14,-0.095,0.275,-0.595,12.29,5.7632
167,314,65,PCT,ZrCo,TM,Co0.5Zr0.5,Zr Co,0.5 0.5,0.5 0.5,1.8248,3.3538,log(P)(Pascal),1000/T,274.99,548,548,-6.0932,-3.7906,0,33.5,4.5,1.425,137,215,1.605,7.705,0.545,1948,3912.5,6.5,7.255,61.5,137.25,18.6,10.315,75.075,349.5,-7.495,2.125,1.66,-5.57,-0.35,-6.085,0,-7.83,35.935,34.14,-0.095,0.275,-0.595,12.29,5.7632
168,315,65,PCT,ZrCo,TM,Co0.5Zr0.5,Zr Co,0.5 0.5,0.5 0.5,1.9003,3.0402,log(P)(Pascal),1000/T,253.24,526,526,-6.8151,-4.5125,0,33.5,4.5,1.425,137,215,1.605,7.705,0.545,1948,3912.5,6.5,7.255,61.5,137.25,18.6,10.315,75.075,349.5,-7.495,2.125,1.66,-5.57,-0.35,-6.085,0,-7.83,35.935,34.14,-0.095,0.275,-0.595,12.29,5.7632
287,0,270,PCT,ZrCo0.7Ni0.3,TM,Co0.35Ni0.15Zr0.5,Zr Co Ni,0.5 0.35 0.15,0.5 0.35 0.15,1.6608,4.4787,Ln(P) Pa,1000/T,329.11,602,602,-3.5029,-1.2003,0.03,33.65,4.5,1.425,136.25,215,1.6095,7.7065,0.62,1941.7,3891.8,6.65,7.219,60.15,137.25,18.75,10.3105,75.039,353.1,-7.1215,2.143,1.654,-5.4395,-0.3635,-5.833,0,-7.6305,31.138,32.5215,-0.149,0.2796,-0.5905,12.29,8.3027
288,0,270,PCT,ZrCo0.8Ni0.2,TM,Co0.4Ni0.1Zr0.5,Zr Co Ni,0.5 0.4 0.1,0.5 0.4 0.1,1.6596,4.4,Ln(P) Pa,1000/T,329.54,603,603,-3.6841,-1.3815,0.03,33.6,4.5,1.425,136.5,215,1.608,7.706,0.595,1943.8,3898.7,6.6,7.231,60.6,137.25,18.7,10.312,75.051,351.9,-7.246,2.137,1.656,-5.483,-0.359,-5.917,0,-7.697,32.737,33.061,-0.131,0.2782,-0.592,12.29,7.8435
289,0,270,PCT,ZrCo0.9Ni0.1,TM,Co0.45Ni0.05Zr0.5,Zr Co Ni,0.5 0.45 0.05,0.5 0.45 0.05,1.6594,4.2589,Ln(P) Pa,1000/T,329.61,603,603,-4.0091,-1.7065,0.02,33.55,4.5,1.425,136.75,215,1.6065,7.7055,0.57,1945.9,3905.6,6.55,7.243,61.05,137.25,18.65,10.3135,75.063,350.7,-7.3705,2.131,1.658,-5.5265,-0.3545,-6.001,0,-7.7635,34.336,33.6005,-0.113,0.2766,-0.5935,12.29,7.1146
290,0,270,PCT,ZrCo0.7Ni0.3,TM,Co0.35Ni0.15Zr0.5,Zr Co Ni,0.5 0.35 0.15,0.5 0.35 0.15,1.7178,4.2295,Ln(P) Pa,1000/T,309.14,582,582,-4.0767,-1.7741,0.02,33.65,4.5,1.425,136.25,215,1.6095,7.7065,0.62,1941.7,3891.8,6.65,7.219,60.15,137.25,18.75,10.3105,75.039,353.1,-7.1215,2.143,1.654,-5.4395,-0.3635,-5.833,0,-7.6305,31.138,32.5215,-0.149,0.2796,-0.5905,12.29,8.3027
291,0,270,PCT,ZrCo0.8Ni0.2,TM,Co0.4Ni0.1Zr0.5,Zr Co Ni,0.5 0.4 0.1,0.5 0.4 0.1,1.7172,4.1607,Ln(P) Pa,1000/T,309.35,582,582,-4.2352,-1.9326,0.01,33.6,4.5,1.425,136.5,215,1.608,7.706,0.595,1943.8,3898.7,6.6,7.231,60.6,137.25,18.7,10.312,75.051,351.9,-7.246,2.137,1.656,-5.483,-0.359,-5.917,0,-7.697,32.737,33.061,-0.131,0.2782,-0.592,12.29,7.8435
292,0,270,PCT,ZrCo0.9Ni0.1,TM,Co0.45Ni0.05Zr0.5,Zr Co Ni,0.5 0.45 0.05,0.5 0.45 0.05,1.7148,3.9937,Ln(P) Pa,1000/T,310.15,583,583,-4.6196,-2.317,0.01,33.55,4.5,1.425,136.75,215,1.6065,7.7055,0.57,1945.9,3905.6,6.55,7.243,61.05,137.25,18.65,10.3135,75.063,350.7,-7.3705,2.131,1.658,-5.5265,-0.3545,-6.001,0,-7.7635,34.336,33.6005,-0.113,0.2766,-0.5935,12.29,7.1146
293,0,270,PCT,ZrCo0.7Ni0.3,TM,Co0.35Ni0.15Zr0.5,Zr Co Ni,0.5 0.35 0.15,0.5 0.35 0.15,1.7796,3.9541,Ln(P) Pa,1000/T,288.93,562,562,-4.7109,-2.4083,0.01,33.65,4.5,1.425,136.25,215,1.6095,7.7065,0.62,1941.7,3891.8,6.65,7.219,60.15,137.25,18.75,10.3105,75.039,353.1,-7.1215,2.143,1.654,-5.4395,-0.3635,-5.833,0,-7.6305,31.138,32.5215,-0.149,0.2796,-0.5905,12.29,8.3027
294,0,270,PCT,ZrCo0.8Ni0.2,TM,Co0.4Ni0.1Zr0.5,Zr Co Ni,0.5 0.4 0.1,0.5 0.4 0.1,1.7774,3.9049,Ln(P) Pa,1000/T,289.63,563,563,-4.8241,-2.5215,0.01,33.6,4.5,1.425,136.5,215,1.608,7.706,0.595,1943.8,3898.7,6.6,7.231,60.6,137.25,18.7,10.312,75.051,351.9,-7.246,2.137,1.656,-5.483,-0.359,-5.917,0,-7.697,32.737,33.061,-0.131,0.2782,-0.592,12.29,7.8435
295,0,270,PCT,ZrCo0.9Ni0.1,TM,Co0.45Ni0.05Zr0.5,Zr Co Ni,0.5 0.45 0.05,0.5 0.45 0.05,1.7761,3.6873,Ln(P) Pa,1000/T,290.04,563,563,-5.3252,-3.0226,0,33.55,4.5,1.425,136.75,215,1.6065,7.7055,0.57,1945.9,3905.6,6.55,7.243,61.05,137.25,18.65,10.3135,75.063,350.7,-7.3705,2.131,1.658,-5.5265,-0.3545,-6.001,0,-7.7635,34.336,33.6005,-0.113,0.2766,-0.5935,12.29,7.1146
296,0,270,PCT,ZrCo0.7Ni0.3,TM,Co0.35Ni0.15Zr0.5,Zr Co Ni,0.5 0.35 0.15,0.5 0.35 0.15,1.844,3.6525,Ln(P) Pa,1000/T,269.3,542,542,-5.4054,-3.1028,0,33.65,4.5,1.425,136.25,215,1.6095,7.7065,0.62,1941.7,3891.8,6.65,7.219,60.15,137.25,18.75,10.3105,75.039,353.1,-7.1215,2.143,1.654,-5.4395,-0.3635,-5.833,0,-7.6305,31.138,32.5215,-0.149,0.2796,-0.5905,12.29,8.3027
297,0,270,PCT,ZrCo0.8Ni0.2,TM,Co0.4Ni0.1Zr0.5,Zr Co Ni,0.5 0.4 0.1,0.5 0.4 0.1,1.8396,3.5607,Ln(P) Pa,1000/T,270.6,544,544,-5.6168,-3.3142,0,33.6,4.5,1.425,136.5,215,1.608,7.706,0.595,1943.8,3898.7,6.6,7.231,60.6,137.25,18.7,10.312,75.051,351.9,-7.246,2.137,1.656,-5.483,-0.359,-5.917,0,-7.697,32.737,33.061,-0.131,0.2782,-0.592,12.29,7.8435
298,0,270,PCT,ZrCo0.9Ni0.1,TM,Co0.45Ni0.05Zr0.5,Zr Co Ni,0.5 0.45 0.05,0.5 0.45 0.05,1.8428,3.3681,Ln(P) Pa,1000/T,269.65,543,543,-6.0602,-3.7576,0,33.55,4.5,1.425,136.75,215,1.6065,7.7055,0.57,1945.9,3905.6,6.55,7.243,61.05,137.25,18.65,10.3135,75.063,350.7,-7.3705,2.131,1.658,-5.5265,-0.3545,-6.001,0,-7.7635,34.336,33.6005,-0.113,0.2766,-0.5935,12.29,7.1146
299,0,270,PCT,ZrCo0.7Ni0.3,TM,Co0.35Ni0.15Zr0.5,Zr Co Ni,0.5 0.35 0.15,0.5 0.35 0.15,1.9158,3.259,Ln(P) Pa,1000/T,248.98,522,522,-6.3113,-4.0087,0,33.65,4.5,1.425,136.25,215,1.6095,7.7065,0.62,1941.7,3891.8,6.65,7.219,60.15,137.25,18.75,10.3105,75.039,353.1,-7.1215,2.143,1.654,-5.4395,-0.3635,-5.833,0,-7.6305,31.138,32.5215,-0.149,0.2796,-0.5905,12.29,8.3027
300,0,270,PCT,ZrCo0.8Ni0.2,TM,Co0.4Ni0.1Zr0.5,Zr Co Ni,0.5 0.4 0.1,0.5 0.4 0.1,1.9146,3.1967,Ln(P) Pa,1000/T,249.29,522,522,-6.4548,-4.1522,0,33.6,4.5,1.425,136.5,215,1.608,7.706,0.595,1943.8,3898.7,6.6,7.231,60.6,137.25,18.7,10.312,75.051,351.9,-7.246,2.137,1.656,-5.483,-0.359,-5.917,0,-7.697,32.737,33.061,-0.131,0.2782,-0.592,12.29,7.8435
301,0,270,PCT,ZrCo0.9Ni0.1,TM,Co0.45Ni0.05Zr0.5,Zr Co Ni,0.5 0.45 0.05,0.5 0.45 0.05,1.9112,3.0178,Ln(P) Pa,1000/T,250.23,523,523,-6.8668,-4.5642,0,33.55,4.5,1.425,136.75,215,1.6065,7.7055,0.57,1945.9,3905.6,6.55,7.243,61.05,137.25,18.65,10.3135,75.063,350.7,-7.3705,2.131,1.658,-5.5265,-0.3545,-6.001,0,-7.7635,34.336,33.6005,-0.113,0.2766,-0.5935,12.29,7.1146
,330,134,PCT,Zr0.9Ti0.1Co,TM,Co0.5Ti0.05Zr0.45,Zr  Ti  Co,0.45 0.05 0.5,0.45 0.05 0.5,1.5864,62.7054,P (kPa),1000/T,357.36,630,630,-2.7693,-0.4667,0.06,32.6,4.45,1.418,136.4,214.25,1.6155,7.605,0.5275,1938.35,3856.4,6.5,7.265,61.45,138.025,18.485,10.1455,72.9075,361.6,-7.4735,2.1065,1.6545,-5.5535,-0.339,-6.1005,0,-7.797,38.5305,33.522,-0.0315,0.2681,-0.5845,12.04,7.1146
,331,134,PCT,Zr0.9Ti0.1Co,TM,Co0.5Ti0.05Zr0.45,Zr  Ti  Co,0.45 0.05 0.5,0.45 0.05 0.5,1.6661,25.8809,P (kPa),1000/T,327.22,600,600,-3.6543,-1.3517,0.03,32.6,4.45,1.418,136.4,214.25,1.6155,7.605,0.5275,1938.35,3856.4,6.5,7.265,61.45,138.025,18.485,10.1455,72.9075,361.6,-7.4735,2.1065,1.6545,-5.5535,-0.339,-6.1005,0,-7.797,38.5305,33.522,-0.0315,0.2681,-0.5845,12.04,7.1146
,332,134,PCT,Zr0.9Ti0.1Co,TM,Co0.5Ti0.05Zr0.45,Zr  Ti  Co,0.45 0.05 0.5,0.45 0.05 0.5,1.7233,13.8187,P (kPa),1000/T,307.29,580,580,-4.2817,-1.9791,0.01,32.6,4.45,1.418,136.4,214.25,1.6155,7.605,0.5275,1938.35,3856.4,6.5,7.265,61.45,138.025,18.485,10.1455,72.9075,361.6,-7.4735,2.1065,1.6545,-5.5535,-0.339,-6.1005,0,-7.797,38.5305,33.522,-0.0315,0.2681,-0.5845,12.04,7.1146
,333,134,PCT,Zr0.9Ti0.1Co,TM,Co0.5Ti0.05Zr0.45,Zr  Ti  Co,0.45 0.05 0.5,0.45 0.05 0.5,1.7525,9.4896,P (kPa),1000/T,297.6,571,571,-4.6576,-2.355,0.01,32.6,4.45,1.418,136.4,214.25,1.6155,7.605,0.5275,1938.35,3856.4,6.5,7.265,61.45,138.025,18.485,10.1455,72.9075,361.6,-7.4735,2.1065,1.6545,-5.5535,-0.339,-6.1005,0,-7.797,38.5305,33.522,-0.0315,0.2681,-0.5845,12.04,7.1146
78,118,104,PCI,(Ti 0.65 Zr 0.35 ) MnCr 0.8 Fe 0.2,TM,Cr0.27Fe0.07Mn0.33Ti0.22Zr0.12,Ti     Zr      Mn Cr    Fe   ,0.22 0.12 0.33 0.27 0.07,0.22 0.12 0.33 0.27 0.07,2.9079,3.2286,Ln(P) (bar),1000/RT,70.89,344,344,0.926,3.2286,2.52,25.9307,4.1188,1.3693,135.2376,210.1485,1.5705,6.6641,0.2607,1865.0099,3058.7624,5.7921,7.0604,40.7465,128.9505,17.3178,8.8035,56.9876,453.6832,-10.0041,2.395,2.9566,-7.6534,-0.063,-6.1925,0,-8.8941,44.0079,145.1459,-3.677,0.1192,-0.6358,8.43,12.4141
79,119,104,PCI,(Ti 0.65 Zr 0.35 ) MnCr 0.8 Fe 0.2,TM,Cr0.27Fe0.07Mn0.33Ti0.22Zr0.12,Ti     Zr      Mn Cr    Fe   ,0.22 0.12 0.33 0.27 0.07,0.22 0.12 0.33 0.27 0.07,2.9968,2.9796,Ln(P) (bar),1000/RT,60.7,334,334,0.677,2.9796,1.97,25.9307,4.1188,1.3693,135.2376,210.1485,1.5705,6.6641,0.2607,1865.0099,3058.7624,5.7921,7.0604,40.7465,128.9505,17.3178,8.8035,56.9876,453.6832,-10.0041,2.395,2.9566,-7.6534,-0.063,-6.1925,0,-8.8941,44.0079,145.1459,-3.677,0.1192,-0.6358,8.43,12.4141
80,120,104,PCI,(Ti 0.65 Zr 0.35 ) MnCr 0.8 Fe 0.2,TM,Cr0.27Fe0.07Mn0.33Ti0.22Zr0.12,Ti     Zr      Mn Cr    Fe   ,0.22 0.12 0.33 0.27 0.07,0.22 0.12 0.33 0.27 0.07,3.0875,2.7755,Ln(P) (bar),1000/RT,50.88,324,324,0.4729,2.7755,1.6,25.9307,4.1188,1.3693,135.2376,210.1485,1.5705,6.6641,0.2607,1865.0099,3058.7624,5.7921,7.0604,40.7465,128.9505,17.3178,8.8035,56.9876,453.6832,-10.0041,2.395,2.9566,-7.6534,-0.063,-6.1925,0,-8.8941,44.0079,145.1459,-3.677,0.1192,-0.6358,8.43,12.4141
81,121,104,PCI,(Ti 0.65 Zr 0.35 ) MnCr 0.8 Fe 0.2,TM,Cr0.27Fe0.07Mn0.33Ti0.22Zr0.12,Ti     Zr      Mn Cr    Fe   ,0.22 0.12 0.33 0.27 0.07,0.22 0.12 0.33 0.27 0.07,3.2704,2.2408,Ln(P) (bar),1000/RT,32.77,306,306,-0.0618,2.2408,0.94,25.9307,4.1188,1.3693,135.2376,210.1485,1.5705,6.6641,0.2607,1865.0099,3058.7624,5.7921,7.0604,40.7465,128.9505,17.3178,8.8035,56.9876,453.6832,-10.0041,2.395,2.9566,-7.6534,-0.063,-6.1925,0,-8.8941,44.0079,145.1459,-3.677,0.1192,-0.6358,8.43,12.4141
82,122,104,PCI,(Ti 0.65 Zr 0.35 ) 1.05MnCr 0.8 Fe 0.2,TM,Cr0.262Fe0.065Mn0.327Ti0.227Zr0.121,Ti     Zr      Mn Cr    Fe   ,0.227 0.121 0.327 0.262 0.065,0.227 0.121 0.327 0.262 0.065,2.9122,2.7592,Ln(P) (bar),1000/RT,70.39,343,343,0.4566,2.7592,1.58,25.9351,4.1208,1.3718,135.3613,210.2844,1.5681,6.6362,0.2576,1864.9691,3067.4371,5.7615,7.0554,40.0754,128.3578,17.3356,8.8468,57.0097,453.9641,-9.9766,2.3905,2.9362,-7.6362,-0.0714,-6.1876,0,-8.882,44.2003,145.1369,-3.6729,0.1175,-0.6332,8.37,12.3575
83,123,104,PCI,(Ti 0.65 Zr 0.35 ) 1.05MnCr 0.8 Fe 0.2,TM,Cr0.262Fe0.065Mn0.327Ti0.227Zr0.121,Ti     Zr      Mn Cr    Fe   ,0.227 0.121 0.327 0.262 0.065,0.227 0.121 0.327 0.262 0.065,2.998,2.4857,Ln(P) (bar),1000/RT,60.55,334,334,0.1831,2.4857,1.2,25.9351,4.1208,1.3718,135.3613,210.2844,1.5681,6.6362,0.2576,1864.9691,3067.4371,5.7615,7.0554,40.0754,128.3578,17.3356,8.8468,57.0097,453.9641,-9.9766,2.3905,2.9362,-7.6362,-0.0714,-6.1876,0,-8.882,44.2003,145.1369,-3.6729,0.1175,-0.6332,8.37,12.3575
84,124,104,PCI,(Ti 0.65 Zr 0.35 ) 1.05MnCr 0.8 Fe 0.2,TM,Cr0.262Fe0.065Mn0.327Ti0.227Zr0.121,Ti     Zr      Mn Cr    Fe   ,0.227 0.121 0.327 0.262 0.065,0.227 0.121 0.327 0.262 0.065,3.0912,2.1306,Ln(P) (bar),1000/RT,50.5,323,323,-0.172,2.1306,0.84,25.9351,4.1208,1.3718,135.3613,210.2844,1.5681,6.6362,0.2576,1864.9691,3067.4371,5.7615,7.0554,40.0754,128.3578,17.3356,8.8468,57.0097,453.9641,-9.9766,2.3905,2.9362,-7.6362,-0.0714,-6.1876,0,-8.882,44.2003,145.1369,-3.6729,0.1175,-0.6332,8.37,12.3575
85,125,104,PCI,(Ti 0.65 Zr 0.35 ) 1.05MnCr 0.8 Fe 0.2,TM,Cr0.262Fe0.065Mn0.327Ti0.227Zr0.121,Ti     Zr      Mn Cr    Fe   ,0.227 0.121 0.327 0.262 0.065,0.227 0.121 0.327 0.262 0.065,3.273,1.6612,Ln(P) (bar),1000/RT,32.54,306,306,-0.6414,1.6612,0.53,25.9351,4.1208,1.3718,135.3613,210.2844,1.5681,6.6362,0.2576,1864.9691,3067.4371,5.7615,7.0554,40.0754,128.3578,17.3356,8.8468,57.0097,453.9641,-9.9766,2.3905,2.9362,-7.6362,-0.0714,-6.1876,0,-8.882,44.2003,145.1369,-3.6729,0.1175,-0.6332,8.37,12.3575
86,126,104,PCI,(Ti 0.65 Zr 0.35 ) 1.075MnCr 0.8 Fe 0.2,TM,Cr0.26Fe0.065Mn0.326Ti0.224Zr0.124,Ti     Zr      Mn Cr    Fe   ,0.224 0.124 0.326 0.26 0.065,0.224 0.124 0.326 0.26 0.065,2.9115,2.2245,Ln(P) (bar),1000/RT,70.47,343,343,-0.0781,2.2245,0.92,25.994,4.1241,1.3725,135.4104,210.3453,1.5673,6.6403,0.258,1865.3654,3071.8849,5.7598,7.055,40.0028,128.2563,17.3403,8.8617,57.152,453.2242,-9.974,2.3908,2.9321,-7.6359,-0.0727,-6.1863,0,-8.8822,44.0879,145.1794,-3.6764,0.1183,-0.6321,8.43,12.366
87,127,104,PCI,(Ti 0.65 Zr 0.35 ) 1.075MnCr 0.8 Fe 0.2,TM,Cr0.26Fe0.065Mn0.326Ti0.224Zr0.124,Ti     Zr      Mn Cr    Fe   ,0.224 0.124 0.326 0.26 0.065,0.224 0.124 0.326 0.26 0.065,2.9985,1.9102,Ln(P) (bar),1000/RT,60.5,334,334,-0.3924,1.9102,0.68,25.994,4.1241,1.3725,135.4104,210.3453,1.5673,6.6403,0.258,1865.3654,3071.8849,5.7598,7.055,40.0028,128.2563,17.3403,8.8617,57.152,453.2242,-9.974,2.3908,2.9321,-7.6359,-0.0727,-6.1863,0,-8.8822,44.0879,145.1794,-3.6764,0.1183,-0.6321,8.43,12.366
88,128,104,PCI,(Ti 0.65 Zr 0.35 ) 1.075MnCr 0.8 Fe 0.2,TM,Cr0.26Fe0.065Mn0.326Ti0.224Zr0.124,Ti     Zr      Mn Cr    Fe   ,0.224 0.124 0.326 0.26 0.065,0.224 0.124 0.326 0.26 0.065,3.0904,1.649,Ln(P) (bar),1000/RT,50.58,324,324,-0.6536,1.649,0.52,25.994,4.1241,1.3725,135.4104,210.3453,1.5673,6.6403,0.258,1865.3654,3071.8849,5.7598,7.055,40.0028,128.2563,17.3403,8.8617,57.152,453.2242,-9.974,2.3908,2.9321,-7.6359,-0.0727,-6.1863,0,-8.8822,44.0879,145.1794,-3.6764,0.1183,-0.6321,8.43,12.366
89,129,104,PCI,(Ti 0.65 Zr 0.35 ) 1.075MnCr 0.8 Fe 0.2,TM,Cr0.26Fe0.065Mn0.326Ti0.224Zr0.124,Ti     Zr      Mn Cr    Fe   ,0.224 0.124 0.326 0.26 0.065,0.224 0.124 0.326 0.26 0.065,3.2703,1.0939,Ln(P) (bar),1000/RT,32.78,306,306,-1.2087,1.0939,0.3,25.994,4.1241,1.3725,135.4104,210.3453,1.5673,6.6403,0.258,1865.3654,3071.8849,5.7598,7.055,40.0028,128.2563,17.3403,8.8617,57.152,453.2242,-9.974,2.3908,2.9321,-7.6359,-0.0727,-6.1863,0,-8.8822,44.0879,145.1794,-3.6764,0.1183,-0.6321,8.43,12.366
90,130,104,PCI,(Ti 0.65 Zr 0.35 )1.1MnCr 0.8 Fe 0.2,TM,Cr0.257Fe0.064Mn0.32Ti0.23Zr0.125,Ti     Zr      Mn Cr    Fe   ,0.23 0.125 0.32 0.257 0.064,0.23 0.125 0.32 0.257 0.064,2.9109,2.0735,Ln(P) (bar),1000/RT,70.54,344,344,-0.2291,2.0735,0.8,25.996,4.1255,1.3739,135.4408,210.4468,1.5665,6.6194,0.2575,1867.4016,3081.9147,5.7369,7.0509,39.8685,128.0246,17.3712,8.8933,57.1604,453.3153,-9.9489,2.3862,2.92,-7.6019,-0.078,-6.1844,0,-8.8723,44.3735,143.4952,-3.6159,0.1179,-0.631,8.43,12.3693
91,131,104,PCI,(Ti 0.65 Zr 0.35 )1.1MnCr 0.8 Fe 0.2,TM,Cr0.257Fe0.064Mn0.32Ti0.23Zr0.125,Ti     Zr      Mn Cr    Fe   ,0.23 0.125 0.32 0.257 0.064,0.23 0.125 0.32 0.257 0.064,2.999,1.7184,Ln(P) (bar),1000/RT,60.45,333,333,-0.5842,1.7184,0.56,25.996,4.1255,1.3739,135.4408,210.4468,1.5665,6.6194,0.2575,1867.4016,3081.9147,5.7369,7.0509,39.8685,128.0246,17.3712,8.8933,57.1604,453.3153,-9.9489,2.3862,2.92,-7.6019,-0.078,-6.1844,0,-8.8723,44.3735,143.4952,-3.6159,0.1179,-0.631,8.43,12.3693
92,132,104,PCI,(Ti 0.65 Zr 0.35 )1.1MnCr 0.8 Fe 0.2,TM,Cr0.257Fe0.064Mn0.32Ti0.23Zr0.125,Ti     Zr      Mn Cr    Fe   ,0.23 0.125 0.32 0.257 0.064,0.23 0.125 0.32 0.257 0.064,3.0952,1.3959,Ln(P) (bar),1000/RT,50.08,323,323,-0.9067,1.3959,0.4,25.996,4.1255,1.3739,135.4408,210.4468,1.5665,6.6194,0.2575,1867.4016,3081.9147,5.7369,7.0509,39.8685,128.0246,17.3712,8.8933,57.1604,453.3153,-9.9489,2.3862,2.92,-7.6019,-0.078,-6.1844,0,-8.8723,44.3735,143.4952,-3.6159,0.1179,-0.631,8.43,12.3693
93,133,104,PCI,(Ti 0.65 Zr 0.35 )1.1MnCr 0.8 Fe 0.2,TM,Cr0.257Fe0.064Mn0.32Ti0.23Zr0.125,Ti     Zr      Mn Cr    Fe   ,0.23 0.125 0.32 0.257 0.064,0.23 0.125 0.32 0.257 0.064,3.2741,0.8,Ln(P) (bar),1000/RT,32.42,305,305,-1.5026,0.8,0.22,25.996,4.1255,1.3739,135.4408,210.4468,1.5665,6.6194,0.2575,1867.4016,3081.9147,5.7369,7.0509,39.8685,128.0246,17.3712,8.8933,57.1604,453.3153,-9.9489,2.3862,2.92,-7.6019,-0.078,-6.1844,0,-8.8723,44.3735,143.4952,-3.6159,0.1179,-0.631,8.43,12.3693
201,377,244,PCT,(TiZr 0.1 ) 1.05 Cr 1.1 Fe 0.6 Mn 0.3,TM,Cr0.35Fe0.19Mn0.1Ti0.33Zr0.03,Ti Zr         Cr    Fe    Mn   ,0.33 0.03 0.35 0.19 0.1,0.33 0.03 0.35 0.19 0.1,3.3932,4.3752,Ln(Peq)(MPa),1000/T,21.71,295,295,2.0726,4.3752,7.95,24.3,4.03,1.3379,131.42,209.05,1.6318,6.4424,0.3058,1943.21,3143.88,5.76,7.0663,56.83,139.435,17.918,8.5375,52.8392,469.95,-9.6814,2.285,3.0283,-6.5942,-0.0078,-6.3003,0,-8.763,56.1696,64.226,-0.8197,0.1179,-0.5682,8,11.5097
202,378,244,PCT,(TiZr 0.1 ) 1.05 Cr 1.1 Fe 0.6 Mn 0.3,TM,Cr0.35Fe0.19Mn0.1Ti0.33Zr0.03,Ti Zr         Cr    Fe    Mn   ,0.33 0.03 0.35 0.19 0.1,0.33 0.03 0.35 0.19 0.1,3.5165,4.1319,Ln(Peq)(MPa),1000/T,11.38,284,284,1.8293,4.1319,6.23,24.3,4.03,1.3379,131.42,209.05,1.6318,6.4424,0.3058,1943.21,3143.88,5.76,7.0663,56.83,139.435,17.918,8.5375,52.8392,469.95,-9.6814,2.285,3.0283,-6.5942,-0.0078,-6.3003,0,-8.763,56.1696,64.226,-0.8197,0.1179,-0.5682,8,11.5097
203,379,244,PCT,(TiZr 0.1 ) 1.05 Cr 1.1 Fe 0.6 Mn 0.3,TM,Cr0.35Fe0.19Mn0.1Ti0.33Zr0.03,Ti Zr         Cr    Fe    Mn   ,0.33 0.03 0.35 0.19 0.1,0.33 0.03 0.35 0.19 0.1,3.634,3.8142,Ln(Peq)(MPa),1000/T,2.18,275,275,1.5116,3.8142,4.53,24.3,4.03,1.3379,131.42,209.05,1.6318,6.4424,0.3058,1943.21,3143.88,5.76,7.0663,56.83,139.435,17.918,8.5375,52.8392,469.95,-9.6814,2.285,3.0283,-6.5942,-0.0078,-6.3003,0,-8.763,56.1696,64.226,-0.8197,0.1179,-0.5682,8,11.5097
204,380,244,PCT,(TiZr 0.1 ) 1.1 Cr 1.1 Fe 0.6 Mn 0.3,TM,Cr0.34Fe0.19Mn0.09Ti0.34Zr0.034,Ti Zr        Cr    Fe    Mn   ,0.34 0.034 0.34 0.19 0.09,0.34 0.034 0.34 0.19 0.09,3.3951,4.2197,Ln(Peq)(MPa),1000/T,21.55,295,295,1.9171,4.2197,6.8,24.336,4.0342,1.3409,131.501,209.2757,1.6302,6.4054,0.3033,1946.2696,3165.4004,5.7203,7.0615,56.4628,138.9467,17.9598,8.6056,52.931,469.8109,-9.6256,2.2741,2.9918,-6.5306,-0.0176,-6.2966,0,-8.7404,56.8185,61.0886,-0.7062,0.1196,-0.5664,8.12,11.4808
205,381,244,PCT,(TiZr 0.1 ) 1.1 Cr 1.1 Fe 0.6 Mn 0.3,TM,Cr0.34Fe0.19Mn0.09Ti0.34Zr0.034,Ti Zr        Cr    Fe    Mn   ,0.34 0.034 0.34 0.19 0.09,0.34 0.034 0.34 0.19 0.09,3.5185,3.9122,Ln(Peq)(MPa),1000/T,11.21,284,284,1.6096,3.9122,5,24.336,4.0342,1.3409,131.501,209.2757,1.6302,6.4054,0.3033,1946.2696,3165.4004,5.7203,7.0615,56.4628,138.9467,17.9598,8.6056,52.931,469.8109,-9.6256,2.2741,2.9918,-6.5306,-0.0176,-6.2966,0,-8.7404,56.8185,61.0886,-0.7062,0.1196,-0.5664,8.12,11.4808
206,382,244,PCT,(TiZr 0.1 ) 1.1 Cr 1.1 Fe 0.6 Mn 0.3,TM,Cr0.34Fe0.19Mn0.09Ti0.34Zr0.034,Ti Zr        Cr    Fe    Mn   ,0.34 0.034 0.34 0.19 0.09,0.34 0.034 0.34 0.19 0.09,3.6377,3.5601,Ln(Peq)(MPa),1000/T,1.9,275,275,1.2575,3.5601,3.52,24.336,4.0342,1.3409,131.501,209.2757,1.6302,6.4054,0.3033,1946.2696,3165.4004,5.7203,7.0615,56.4628,138.9467,17.9598,8.6056,52.931,469.8109,-9.6256,2.2741,2.9918,-6.5306,-0.0176,-6.2966,0,-8.7404,56.8185,61.0886,-0.7062,0.1196,-0.5664,8.12,11.4808
207,383,244,PCT,(TiZr 0.1 ) 1.15 Cr 1.1 Fe 0.6 Mn 0.3,TM,Cr0.35Fe0.19Mn0.09Ti0.33Zr0.04,Ti Zr         Cr    Fe    Mn   ,0.35 0.035 0.34 0.18 0.09,0.33 0.04 0.35 0.19 0.09,3.273,4.2087,Ln(Peq)(MPa),1000/T,32.53,306,306,1.9061,4.2087,6.73,24.45,4.04,1.3404,131.51,209.3,1.6296,6.4328,0.3101,1949.31,3168.35,5.73,7.0583,56.982,139.18,17.996,8.6041,53.202,467.94,-9.6526,2.2821,3.0207,-6.538,-0.0159,-6.2967,0,-8.7569,56.1451,60.9194,-0.7106,0.1217,-0.5704,8.25,11.593
208,384,244,PCT,(TiZr 0.1 ) 1.15 Cr 1.1 Fe 0.6 Mn 0.3,TM,Cr0.35Fe0.19Mn0.09Ti0.33Zr0.04,Ti Zr         Cr    Fe    Mn   ,0.35 0.035 0.34 0.18 0.09,0.33 0.04 0.35 0.19 0.09,3.4577,3.7857,Ln(Peq)(MPa),1000/T,16.21,289,289,1.4832,3.7858,4.41,24.45,4.04,1.3404,131.51,209.3,1.6296,6.4328,0.3101,1949.31,3168.35,5.73,7.0583,56.982,139.18,17.996,8.6041,53.202,467.94,-9.6526,2.2821,3.0207,-6.538,-0.0159,-6.2967,0,-8.7569,56.1451,60.9194,-0.7106,0.1217,-0.5704,8.25,11.593
209,9,244,PCT,(TiZr 0.1 ) 1.15 Cr 1.1 Fe 0.6 Mn 0.3,TM,Cr0.35Fe0.19Mn0.09Ti0.33Zr0.04,Ti Zr         Cr    Fe    Mn   ,0.35 0.035 0.34 0.18 0.09,0.33 0.04 0.35 0.19 0.09,3.6384,3.1996,Ln(Peq)(MPa),1000/T,1.85,275,275,0.897,3.1996,2.45,24.45,4.04,1.3404,131.51,209.3,1.6296,6.4328,0.3101,1949.31,3168.35,5.73,7.0583,56.982,139.18,17.996,8.6041,53.202,467.94,-9.6526,2.2821,3.0207,-6.538,-0.0159,-6.2967,0,-8.7569,56.1451,60.9194,-0.7106,0.1217,-0.5704,8.25,11.593
210,386,244,PCT,(TiZr 0.1 ) 1.2 Cr 1.1 Fe 0.6 Mn 0.3,TM,Cr0.33Fe0.18Mn0.09Ti0.36Zr0.036,Ti Zr        Cr    Fe    Mn   ,0.36 0.036 0.33 0.18 0.09,0.36 0.036 0.33 0.18 0.09,3.2856,4.1056,Ln(Peq)(MPa),1000/T,31.35,304,304,1.8031,4.1057,6.07,24.3072,4.0361,1.3458,131.7349,209.5181,1.6255,6.3449,0.2969,1945.9518,3180.012,5.6566,7.0505,55.0904,137.753,17.997,8.6859,52.8863,470.8614,-9.573,2.2656,2.9549,-6.4977,-0.0348,-6.2869,0,-8.7166,57.2214,61.2575,-0.7034,0.1192,-0.5722,8.19,11.4632
211,387,244,PCT,(TiZr 0.1 ) 1.2 Cr 1.1 Fe 0.6 Mn 0.3,TM,Cr0.33Fe0.18Mn0.09Ti0.36Zr0.036,Ti Zr        Cr    Fe    Mn   ,0.36 0.036 0.33 0.18 0.09,0.36 0.036 0.33 0.18 0.09,3.3996,3.7384,Ln(Peq)(MPa),1000/T,21.15,294,294,1.4358,3.7384,4.2,24.3072,4.0361,1.3458,131.7349,209.5181,1.6255,6.3449,0.2969,1945.9518,3180.012,5.6566,7.0505,55.0904,137.753,17.997,8.6859,52.8863,470.8614,-9.573,2.2656,2.9549,-6.4977,-0.0348,-6.2869,0,-8.7166,57.2214,61.2575,-0.7034,0.1192,-0.5722,8.19,11.4632
212,388,244,PCT,(TiZr 0.1 ) 1.2 Cr 1.1 Fe 0.6 Mn 0.3,TM,Cr0.33Fe0.18Mn0.09Ti0.36Zr0.036,Ti Zr        Cr    Fe    Mn   ,0.36 0.036 0.33 0.18 0.09,0.36 0.036 0.33 0.18 0.09,3.6444,3.0987,Ln(Peq)(MPa),1000/T,1.39,274,274,0.7961,3.0987,2.22,24.3072,4.0361,1.3458,131.7349,209.5181,1.6255,6.3449,0.2969,1945.9518,3180.012,5.6566,7.0505,55.0904,137.753,17.997,8.6859,52.8863,470.8614,-9.573,2.2656,2.9549,-6.4977,-0.0348,-6.2869,0,-8.7166,57.2214,61.2575,-0.7034,0.1192,-0.5722,8.19,11.4632
213,389,244,PCT,(TiZr 0.1 ) 1.1 Cr 1.3 Fe 0.4 Mn 0.3,TM,Cr0.4Fe0.12Mn0.09Ti0.34Zr0.03,Ti Zr        Cr    Fe    Mn   ,0.34 0.03 0.4 0.12 0.09,0.34 0.03 0.4 0.12 0.09,3.3017,3.6162,Ln(Peq)(MPa),1000/T,29.87,303,303,1.3136,3.6162,3.72,24.1327,4.0306,1.3415,131.6224,209.2347,1.619,6.3484,0.3368,1966.6531,3155.8878,5.5816,6.9855,57.2163,138.199,18.4,8.6076,52.5092,470.7449,-9.7614,2.3217,3.2402,-6.5082,-0.0491,-6.2818,0,-8.8162,53.3991,61.6953,-0.7574,0.1054,-0.5694,7.94,10.8891
214,390,244,PCT,(TiZr 0.1 ) 1.1 Cr 1.3 Fe 0.4 Mn 0.3,TM,Cr0.4Fe0.12Mn0.09Ti0.34Zr0.03,Ti Zr        Cr    Fe    Mn   ,0.34 0.03 0.4 0.12 0.09,0.34 0.03 0.4 0.12 0.09,3.4164,3.2757,Ln(Peq)(MPa),1000/T,19.71,293,293,0.9731,3.2757,2.65,24.1327,4.0306,1.3415,131.6224,209.2347,1.619,6.3484,0.3368,1966.6531,3155.8878,5.5816,6.9855,57.2163,138.199,18.4,8.6076,52.5092,470.7449,-9.7614,2.3217,3.2402,-6.5082,-0.0491,-6.2818,0,-8.8162,53.3991,61.6953,-0.7574,0.1054,-0.5694,7.94,10.8891
215,391,244,PCT,(TiZr 0.1 ) 1.1 Cr 1.3 Fe 0.4 Mn 0.3,TM,Cr0.4Fe0.12Mn0.09Ti0.34Zr0.03,Ti Zr        Cr    Fe    Mn   ,0.34 0.03 0.4 0.12 0.09,0.34 0.03 0.4 0.12 0.09,3.6533,2.6068,Ln(Peq)(MPa),1000/T,0.73,274,274,0.3042,2.6068,1.36,24.1327,4.0306,1.3415,131.6224,209.2347,1.619,6.3484,0.3368,1966.6531,3155.8878,5.5816,6.9855,57.2163,138.199,18.4,8.6076,52.5092,470.7449,-9.7614,2.3217,3.2402,-6.5082,-0.0491,-6.2818,0,-8.8162,53.3991,61.6953,-0.7574,0.1054,-0.5694,7.94,10.8891
216,392,244,PCT,(TiZr 0.1 ) 1.1 Cr 1.5 Fe 0.2 Mn 0.3,TM,Cr0.47Fe0.06Mn0.09Ti0.34Zr0.03,Ti Zr        Cr    Fe    Mn   ,0.34 0.03 0.47 0.06 0.09,0.34 0.03 0.47 0.06 0.09,3.3015,3.2108,Ln(Peq)(MPa),1000/T,29.89,303,303,0.9082,3.2108,2.48,24.0101,4.0303,1.3412,131.697,209.1919,1.6091,6.3157,0.3724,1987.8182,3149.0303,5.4646,6.9148,58.4364,137.8131,18.8273,8.6021,52.2707,470.4545,-9.9029,2.3699,3.4877,-6.4861,-0.0754,-6.2698,0,-8.8962,49.921,61.5001,-0.7849,0.0917,-0.585,7.94,10.0803
217,393,244,PCT,(TiZr 0.1 ) 1.1 Cr 1.5 Fe 0.2 Mn 0.3,TM,Cr0.47Fe0.06Mn0.09Ti0.34Zr0.03,Ti Zr        Cr    Fe    Mn   ,0.34 0.03 0.47 0.06 0.09,0.34 0.03 0.47 0.06 0.09,3.4141,2.8297,Ln(Peq)(MPa),1000/T,19.9,293,293,0.5271,2.8297,1.69,24.0101,4.0303,1.3412,131.697,209.1919,1.6091,6.3157,0.3724,1987.8182,3149.0303,5.4646,6.9148,58.4364,137.8131,18.8273,8.6021,52.2707,470.4545,-9.9029,2.3699,3.4877,-6.4861,-0.0754,-6.2698,0,-8.8962,49.921,61.5001,-0.7849,0.0917,-0.585,7.94,10.0803
218,394,244,PCT,(TiZr 0.1 ) 1.1 Cr 1.5 Fe 0.2 Mn 0.3,TM,Cr0.47Fe0.06Mn0.09Ti0.34Zr0.03,Ti Zr        Cr    Fe    Mn,0.34 0.03 0.47 0.06 0.09,0.34 0.03 0.47 0.06 0.09,3.6521,2.1892,Ln(Peq)(MPa),1000/T,0.82,274,274,-0.1134,2.1892,0.89,24.0101,4.0303,1.3412,131.697,209.1919,1.6091,6.3157,0.3724,1987.8182,3149.0303,5.4646,6.9148,58.4364,137.8131,18.8273,8.6021,52.2707,470.4545,-9.9029,2.3699,3.4877,-6.4861,-0.0754,-6.2698,0,-8.8962,49.921,61.5001,-0.7849,0.0917,-0.585,7.94,10.0803
187,352,182,PCT,TiZrNbTa,TM,Nb0.25Ta0.25Ti0.25Zr0.25,Ti Zr Nb Ta,0.25 0.25 0.25 0.25,0.25 0.25 0.25 0.25,1.9962,-1.9937,Ln(P) (bar),1000/T,227.94,501,501,-4.2963,-1.9937,0.01,44,5,1.48,139.75,220,1.4925,9.06,0.43,2524.5,4746.75,4.5,6.9425,39,143.625,25.625,11.585,103.2375,300.75,-9.92,2.055,1.745,-5.57,-0.4175,-6.77,0,-9.6,42.3775,29.5075,0.1525,0.1005,-0.7075,4.8,11.5263
188,353,182,PCT,TiZrNbTa,TM,Nb0.25Ta0.25Ti0.25Zr0.25,Ti Zr Nb Ta,0.25 0.25 0.25 0.25,0.25 0.25 0.25 0.25,2.5189,-3.0594,Ln(P) (bar),1000/T,124.01,397,397,-5.362,-3.0594,0,44,5,1.48,139.75,220,1.4925,9.06,0.43,2524.5,4746.75,4.5,6.9425,39,143.625,25.625,11.585,103.2375,300.75,-9.92,2.055,1.745,-5.57,-0.4175,-6.77,0,-9.6,42.3775,29.5075,0.1525,0.1005,-0.7075,4.8,11.5263
189,354,182,PCT,TiZrNbTa,TM,Nb0.25Ta0.25Ti0.25Zr0.25,Ti Zr Nb Ta,0.25 0.25 0.25 0.25,0.25 0.25 0.25 0.25,3.3919,-4.1328,Ln(P) (bar),1000/T,21.82,295,295,-6.4354,-4.1328,0,44,5,1.48,139.75,220,1.4925,9.06,0.43,2524.5,4746.75,4.5,6.9425,39,143.625,25.625,11.585,103.2375,300.75,-9.92,2.055,1.745,-5.57,-0.4175,-6.77,0,-9.6,42.3775,29.5075,0.1525,0.1005,-0.7075,4.8,11.5263
